Repository: djz031129/data

# Data and code for “Machine learning prediction of hardness and electrical conductivity in Cu–Cr-based alloys”

This repository contains the datasets, processed data, result tables, model state file, and complete manuscript-figure generation code used for the manuscript:

**Machine learning prediction of hardness and electrical conductivity in Cu–Cr-based alloys**

Authors: Jianzeng Du, Yanchao Chai, Jiao Man, Menghang Li, Yuxue Zhang, and Wenzheng An.

## Repository contents

```text
CuCr_ML_Data_Code_Repository/
├── README.md
├── CITATION.cff
├── LICENSE.md
├── requirements.txt
├── Data/
│   ├── raw/
│   │   └── Cu-Cr-X dataset.xlsx
│   ├── processed/
│   │   ├── cucrx_hardness_processed.csv
│   │   └── cucrx_conductivity_processed.csv
│   └── data_dictionary.csv
├── Code/
│   ├── check_repository.py
│   ├── figure_utils.py
│   ├── run_all_figures.py
│   └── full_figures/
│       └── generate_figures.py
├── Tables_and_Results/
│   ├── metrics_summary.csv
│   ├── metrics_summary_normalized.csv
│   ├── cross_validation_summary.csv
│   ├── predictions.csv
│   ├── shap_feature_importance_top10.csv
│   ├── screening_map_predictions.csv
│   ├── split_info.json
│   ├── Table1_optimized_hyperparameters.csv
│   ├── Table1_optimized_hyperparameters.xlsx
│   └── modeling_state.pkl
└── Figures/
    ├── manuscript_full_figures/
    └── supplementary_figures/
```

## Data files

- `Data/raw/Cu-Cr-X dataset.xlsx`: source dataset used to construct the ML-ready datasets.
- `Data/processed/cucrx_hardness_processed.csv`: processed dataset for hardness prediction, 1,340 records.
- `Data/processed/cucrx_conductivity_processed.csv`: processed dataset for electrical-conductivity prediction, 1,280 records.
- `Data/data_dictionary.csv`: column meanings, units, and raw/processed-file coverage.

## Results and model files

- `metrics_summary.csv` and `metrics_summary_normalized.csv`: train/test/validation metrics for ET, RF, GB, XGB, LGBM, and CAT models.
- `cross_validation_summary.csv`: cross-validation results.
- `predictions.csv`: measured and predicted values used to generate validation and parity plots.
- `shap_feature_importance_top10.csv`: top SHAP features for the LGBM models.
- `screening_map_predictions.csv`: values used for the hardness–conductivity screening map.
- `split_info.json`: train/test/validation split counts and random seed.
- `Table1_optimized_hyperparameters.csv` and `.xlsx`: optimized hyperparameters for the six models.
- `modeling_state.pkl`: serialized modelling state used by the figure-generation code for SHAP summary plots.

## Python environment

Install dependencies with:

```bash
pip install -r requirements.txt
```

The figure-generation scripts use the packaged datasets and result tables. Fig. 4 requires the serialized model state and SHAP-related packages.

## Reproduce the complete manuscript figures

From the repository root, run:

```bash
python Code/check_repository.py
python Code/full_figures/generate_figures.py
```

Or run the full-figure runner:

```bash
python Code/run_all_figures.py
```

The complete manuscript figures will be written to:

```text
Code/output/full_figures/
```

This repository intentionally includes only the complete manuscript-figure generation code.

File: Data/processed/cucrx_hardness_processed.csv (part 1 of 7)
Cu,Ag,Al,B,Ce,Co,Cr,Er,Fe,Hf,Mg,Mn,Nb,Ni,Sc,Si,Sn,Ti,Y,Zn,Zr,year,source_reliability,homogenization temperature (℃),homogenization time (h),solution temperature (℃),solution time (h),CR1,Temp1 (℃),time1 (h),CR2,Temp2 (℃),time2 (h),CR3,Temp3 (℃),time3 (h),alloy classification,process classification,hot rolling or forging,y_name,y_data,hot_rolling_temp,hot_rolling_reduction
99.18,0.0,0.0,0.0,0.0,0.0,0.43,0.0,0.0,0.0,0.0,0.0,0.0,0.0,0.0,0.0,0.0,0.0,0.0,0.0,0.39,2018.0,0.8680060190072045,,,950.0,1.0,,450.0,0.09,,,,,,,Cu-Cr-Zr,one-step aging,-,hardness,81.93,,
99.18,0.0,0.0,0.0,0.0,0.0,0.43,0.0,0.0,0.0,0.0,0.0,0.0,0.0,0.0,0.0,0.0,0.0,0.0,0.0,0.39,2018.0,0.8680060190072045,,,950.0,1.0,,450.0,1.04,,,,,,,Cu-Cr-Zr,one-step aging,-,hardness,118.71,,
99.18,0.0,0.0,0.0,0.0,0.0,0.43,0.0,0.0,0.0,0.0,0.0,0.0,0.0,0.0,0.0,0.0,0.0,0.0,0.0,0.39,2018.0,0.8680060190072045,,,950.0,1.0,,450.0,2.02,,,,,,,Cu-Cr-Zr,one-step aging,-,hardness,137.03,,
99.18,0.0,0.0,0.0,0.0,0.0,0.43,0.0,0.0,0.0,0.0,0.0,0.0,0.0,0.0,0.0,0.0,0.0,0.0,0.0,0.39,2018.0,0.8680060190072045,,,950.0,1.0,,450.0,3.98,,,,,,,Cu-Cr-Zr,one-step aging,-,hardness,139.85,,
99.18,0.0,0.0,0.0,0.0,0.0,0.43,0.0,0.0,0.0,0.0,0.0,0.0,0.0,0.0,0.0,0.0,0.0,0.0,0.0,0.39,2018.0,0.8680060190072045,,,950.0,1.0,,450.0,5.94,,,,,,,Cu-Cr-Zr,one-step aging,-,hardness,136.58,,
99.18,0.0,0.0,0.0,0.0,0.0,0.43,0.0,0.0,0.0,0.0,0.0,0.0,0.0,0.0,0.0,0.0,0.0,0.0,0.0,0.39,2018.0,0.8680060190072045,,,950.0,1.0,,450.0,7.89,,,,,,,Cu-Cr-Zr,one-step aging,-,hardness,136.14,,
99.25,0.0,0.0,0.0,0.0,0.0,0.31,0.0,0.0,0.0,0.0,0.0,0.0,0.0,0.0,0.0,0.0,0.15,0.0,0.0,0.29,2018.0,0.8680060190072045,,,950.0,1.0,,450.0,0.09,,,,,,,Cu-Cr-Zr,one-step aging,-,hardness,87.82,,
99.25,0.0,0.0,0.0,0.0,0.0,0.31,0.0,0.0,0.0,0.0,0.0,0.0,0.0,0.0,0.0,0.0,0.15,0.0,0.0,0.29,2018.0,0.8680060190072045,,,950.0,1.0,,450.0,1.04,,,,,,,Cu-Cr-Zr,one-step aging,-,hardness,138.81,,
99.25,0.0,0.0,0.0,0.0,0.0,0.31,0.0,0.0,0.0,0.0,0.0,0.0,0.0,0.0,0.0,0.0,0.15,0.0,0.0,0.29,2018.0,0.8680060190072045,,,950.0,1.0,,450.0,2.01,,,,,,,Cu-Cr-Zr,one-step aging,-,hardness,158.51,,
99.25,0.0,0.0,0.0,0.0,0.0,0.31,0.0,0.0,0.0,0.0,0.0,0.0,0.0,0.0,0.0,0.0,0.15,0.0,0.0,0.29,2018.0,0.8680060190072045,,,950.0,1.0,,450.0,3.98,,,,,,,Cu-Cr-Zr,one-step aging,-,hardness,162.28,,
99.25,0.0,0.0,0.0,0.0,0.0,0.31,0.0,0.0,0.0,0.0,0.0,0.0,0.0,0.0,0.0,0.0,0.15,0.0,0.0,0.29,2018.0,0.8680060190072045,,,950.0,1.0,,450.0,5.95,,,,,,,Cu-Cr-Zr,one-step aging,-,hardness,147.03,,
99.25,0.0,0.0,0.0,0.0,0.0,0.31,0.0,0.0,0.0,0.0,0.0,0.0,0.0,0.0,0.0,0.0,0.15,0.0,0.0,0.29,2018.0,0.8680060190072045,,,950.0,1.0,,450.0,7.9,,,,,,,Cu-Cr-Zr,one-step aging,-,hardness,159.01,,
99.4,0.0,0.0,0.0,0.0,0.0,0.55,0.0,0.0,0.0,0.0,0.0,0.0,0.0,0.0,0.0,0.0,0.0,0.0,0.0,0.05,2018.0,0.8680060190072045,,,1050.0,4.0,,289.91,1.0,,,,,,,Cu-Cr-Zr,one-step aging,-,hardness,116.56,,
99.4,0.0,0.0,0.0,0.0,0.0,0.55,0.0,0.0,0.0,0.0,0.0,0.0,0.0,0.0,0.0,0.0,0.0,0.0,0.0,0.05,2018.0,0.8680060190072045,,,1050.0,4.0,,390.37,1.0,,,,,,,Cu-Cr-Zr,one-step aging,-,hardness,127.75,,
99.4,0.0,0.0,0.0,0.0,0.0,0.55,0.0,0.0,0.0,0.0,0.0,0.0,0.0,0.0,0.0,0.0,0.0,0.0,0.0,0.05,2018.0,0.8680060190072045,,,1050.0,4.0,,490.37,1.0,,,,,,,Cu-Cr-Zr,one-step aging,-,hardness,136.54,,
99.4,0.0,0.0,0.0,0.0,0.0,0.55,0.0,0.0,0.0,0.0,0.0,0.0,0.0,0.0,0.0,0.0,0.0,0.0,0.0,0.05,2018.0,0.8680060190072045,,,1050.0,4.0,,589.91,1.0,,,,,,,Cu-Cr-Zr,one-step aging,-,hardness,132.05,,
99.4,0.0,0.0,0.0,0.0,0.0,0.55,0.0,0.0,0.0,0.0,0.0,0.0,0.0,0.0,0.0,0.0,0.0,0.0,0.0,0.05,2018.0,0.8680060190072045,,,1050.0,4.0,,689.91,1.0,,,,,,,Cu-Cr-Zr,one-step aging,-,hardness,117.66,,
99.4,0.0,0.0,0.0,0.0,0.0,0.55,0.0,0.0,0.0,0.0,0.0,0.0,0.0,0.0,0.0,0.0,0.0,0.0,0.0,0.05,2018.0,0.8680060190072045,,,1050.0,4.0,,789.91,1.0,,,,,,,Cu-Cr-Zr,one-step aging,-,hardness,107.4,,
99.5,0.0,0.0,0.0,0.0,0.0,0.4,0.0,0.0,0.0,0.0,0.0,0.0,0.0,0.0,0.0,0.0,0.0,0.0,0.0,0.1,2020.0,0.8800060190072045,,,,,,450.0,0.0,,,,,,,Cu-Cr-Zr,one-step aging,900℃@50%,hardness,119.07,900.0,0.5
99.5,0.0,0.0,0.0,0.0,0.0,0.4,0.0,0.0,0.0,0.0,0.0,0.0,0.0,0.0,0.0,0.0,0.0,0.0,0.0,0.1,2020.0,0.8800060190072045,,,,,,450.0,0.336333333,,,,,,,Cu-Cr-Zr,one-step aging,900℃@50%,hardness,125.28,900.0,0.5
99.5,0.0,0.0,0.0,0.0,0.0,0.4,0.0,0.0,0.0,0.0,0.0,0.0,0.0,0.0,0.0,0.0,0.0,0.0,0.0,0.1,2020.0,0.8800060190072045,,,,,,450.0,0.577333333,,,,,,,Cu-Cr-Zr,one-step aging,900℃@50%,hardness,132.15,900.0,0.5
99.5,0.0,0.0,0.0,0.0,0.0,0.4,0.0,0.0,0.0,0.0,0.0,0.0,0.0,0.0,0.0,0.0,0.0,0.0,0.0,0.1,2020.0,0.8800060190072045,,,,,,450.0,0.828333333,,,,,,,Cu-Cr-Zr,one-step aging,900℃@50%,hardness,129.12,900.0,0.5
99.5,0.0,0.0,0.0,0.0,0.0,0.4,0.0,0.0,0.0,0.0,0.0,0.0,0.0,0.0,0.0,0.0,0.0,0.0,0.0,0.1,2020.0,0.8800060190072045,,,,,,450.0,1.074333333,,,,,,,Cu-Cr-Zr,one-step aging,900℃@50%,hardness,126.9,900.0,0.5
99.5,0.0,0.0,0.0,0.0,0.0,0.4,0.0,0.0,0.0,0.0,0.0,0.0,0.0,0.0,0.0,0.0,0.0,0.0,0.0,0.1,2020.0,0.8800060190072045,,,,,,450.0,1.576333333,,,,,,,Cu-Cr-Zr,one-step aging,900℃@50%,hardness,127.45,900.0,0.5
99.5,0.0,0.0,0.0,0.0,0.0,0.4,0.0,0.0,0.0,0.0,0.0,0.0,0.0,0.0,0.0,0.0,0.0,0.0,0.0,0.1,2020.0,0.8800060190072045,,,,,,450.0,2.078333333,,,,,,,Cu-Cr-Zr,one-step aging,900℃@50%,hardness,128.91,900.0,0.5
99.5,0.0,0.0,0.0,0.0,0.0,0.4,0.0,0.0,0.0,0.0,0.0,0.0,0.0,0.0,0.0,0.0,0.0,0.0,0.0,0.1,2020.0,0.8800060190072045,,,,,,450.0,4.076333333,,,,,,,Cu-Cr-Zr,one-step aging,900℃@50%,hardness,128.76,900.0,0.5
99.5,0.0,0.0,0.0,0.0,0.0,0.4,0.0,0.0,0.0,0.0,0.0,0.0,0.0,0.0,0.0,0.0,0.0,0.0,0.0,0.1,2020.0,0.8800060190072045,,,,,,450.0,6.079333333,,,,,,,Cu-Cr-Zr,one-step aging,900℃@50%,hardness,126.13,900.0,0.5
99.5,0.0,0.0,0.0,0.0,0.0,0.4,0.0,0.0,0.0,0.0,0.0,0.0,0.0,0.0,0.0,0.0,0.0,0.0,0.0,0.1,2020.0,0.8800060190072045,,,,,,450.0,8.082333333,,,,,,,Cu-Cr-Zr,one-step aging,900℃@50%,hardness,127.88,900.0,0.5
99.5,0.0,0.0,0.0,0.0,0.0,0.4,0.0,0.0,0.0,0.0,0.0,0.0,0.0,0.0,0.0,0.0,0.0,0.0,0.0,0.1,2020.0,0.8800060190072045,,,,,,400.0,0.0,,,,,,,Cu-Cr-Zr,one-step aging,900℃@50%,hardness,114.31,900.0,0.5
99.5,0.0,0.0,0.0,0.0,0.0,0.4,0.0,0.0,0.0,0.0,0.0,0.0,0.0,0.0,0.0,0.0,0.0,0.0,0.0,0.1,2020.0,0.8800060190072045,,,,,,400.0,0.210833333,,,,,,,Cu-Cr-Zr,one-step aging,900℃@50%,hardness,113.92,900.0,0.5
99.5,0.0,0.0,0.0,0.0,0.0,0.4,0.0,0.0,0.0,0.0,0.0,0.0,0.0,0.0,0.0,0.0,0.0,0.0,0.0,0.1,2020.0,0.8800060190072045,,,,,,400.0,0.476833333,,,,,,,Cu-Cr-Zr,one-step aging,900℃@50%,hardness,118.59,900.0,0.5
99.5,0.0,0.0,0.0,0.0,0.0,0.4,0.0,0.0,0.0,0.0,0.0,0.0,0.0,0.0,0.0,0.0,0.0,0.0,0.0,0.1,2020.0,0.8800060190072045,,,,,,400.0,0.727833333,,,,,,,Cu-Cr-Zr,one-step aging,900℃@50%,hardness,122.73,900.0,0.5
99.5,0.0,0.0,0.0,0.0,0.0,0.4,0.0,0.0,0.0,0.0,0.0,0.0,0.0,0.0,0.0,0.0,0.0,0.0,0.0,0.1,2020.0,0.8800060190072045,,,,,,400.0,1.470833333,,,,,,,Cu-Cr-Zr,one-step aging,900℃@50%,hardness,132.7,900.0,0.5
99.5,0.0,0.0,0.0,0.0,0.0,0.4,0.0,0.0,0.0,0.0,0.0,0.0,0.0,0.0,0.0,0.0,0.0,0.0,0.0,0.1,2020.0,0.8800060190072045,,,,,,400.0,1.972833333,,,,,,,Cu-Cr-Zr,one-step aging,900℃@50%,hardness,133.43,900.0,0.5
99.5,0.0,0.0,0.0,0.0,0.0,0.4,0.0,0.0,0.0,0.0,0.0,0.0,0.0,0.0,0.0,0.0,0.0,0.0,0.0,0.1,2020.0,0.8800060190072045,,,,,,400.0,3.981,,,,,,,Cu-Cr-Zr,one-step aging,900℃@50%,hardness,136.79,900.0,0.5
99.5,0.0,0.0,0.0,0.0,0.0,0.4,0.0,0.0,0.0,0.0,0.0,0.0,0.0,0.0,0.0,0.0,0.0,0.0,0.0,0.1,2020.0,0.8800060190072045,,,,,,400.0,5.978833333,,,,,,,Cu-Cr-Zr,one-step aging,900℃@50%,hardness,136.2,900.0,0.5
99.5,0.0,0.0,0.0,0.0,0.0,0.4,0.0,0.0,0.0,0.0,0.0,0.0,0.0,0.0,0.0,0.0,0.0,0.0,0.0,0.1,2020.0,0.8800060190072045,,,,,,400.0,7.976833333,,,,,,,Cu-Cr-Zr,one-step aging,900℃@50%,hardness,132.7,900.0,0.5
99.5,0.0,0.0,0.0,0.0,0.0,0.4,0.0,0.0,0.0,0.0,0.0,0.0,0.0,0.0,0.0,0.0,0.0,0.0,0.0,0.1,2020.0,0.8800060190072045,,,,,,500.0,0.025166667,,,,,,,Cu-Cr-Zr,one-step aging,900℃@50%,hardness,122.01,900.0,0.5
99.5,0.0,0.0,0.0,0.0,0.0,0.4,0.0,0.0,0.0,0.0,0.0,0.0,0.0,0.0,0.0,0.0,0.0,0.0,0.0,0.1,2020.0,0.8800060190072045,,,,,,500.0,0.396666667,,,,,,,Cu-Cr-Zr,one-step aging,900℃@50%,hardness,126.53,900.0,0.5
99.5,0.0,0.0,0.0,0.0,0.0,0.4,0.0,0.0,0.0,0.0,0.0,0.0,0.0,0.0,0.0,0.0,0.0,0.0,0.0,0.1,2020.0,0.8800060190072045,,,,,,500.0,0.647666667,,,,,,,Cu-Cr-Zr,one-step aging,900℃@50%,hardness,117.15,900.0,0.5
99.5,0.0,0.0,0.0,0.0,0.0,0.4,0.0,0.0,0.0,0.0,0.0,0.0,0.0,0.0,0.0,0.0,0.0,0.0,0.0,0.1,2020.0,0.8800060190072045,,,,,,500.0,0.8935,,,,,,,Cu-Cr-Zr,one-step aging,900℃@50%,hardness,121.83,900.0,0.5
99.5,0.0,0.0,0.0,0.0,0.0,0.4,0.0,0.0,0.0,0.0,0.0,0.0,0.0,0.0,0.0,0.0,0.0,0.0,0.0,0.1,2020.0,0.8800060190072045,,,,,,500.0,1.3905,,,,,,,Cu-Cr-Zr,one-step aging,900℃@50%,hardness,121.02,900.0,0.5
99.5,0.0,0.0,0.0,0.0,0.0,0.4,0.0,0.0,0.0,0.0,0.0,0.0,0.0,0.0,0.0,0.0,0.0,0.0,0.0,0.1,2020.0,0.8800060190072045,,,,,,500.0,1.897666667,,,,,,,Cu-Cr-Zr,one-step aging,900℃@50%,hardness,119.27,900.0,0.5
99.5,0.0,0.0,0.0,0.0,0.0,0.4,0.0,0.0,0.0,0.0,0.0,0.0,0.0,0.0,0.0,0.0,0.0,0.0,0.0,0.1,2020.0,0.8800060190072045,,,,,,500.0,3.8955,,,,,,,Cu-Cr-Zr,one-step aging,900℃@50%,hardness,116.79,900.0,0.5
99.5,0.0,0.0,0.0,0.0,0.0,0.4,0.0,0.0,0.0,0.0,0.0,0.0,0.0,0.0,0.0,0.0,0.0,0.0,0.0,0.1,2020.0,0.8800060190072045,,,,,,500.0,5.898666667,,,,,,,Cu-Cr-Zr,one-step aging,900℃@50%,hardness,117.37,900.0,0.5
99.5,0.0,0.0,0.0,0.0,0.0,0.4,0.0,0.0,0.0,0.0,0.0,0.0,0.0,0.0,0.0,0.0,0.0,0.0,0.0,0.1,2020.0,0.8800060190072045,,,,,,500.0,7.896666667,,,,,,,Cu-Cr-Zr,one-step aging,900℃@50%,hardness,116.79,900.0,0.5
99.5,0.0,0.0,0.0,0.0,0.0,0.4,0.0,0.0,0.0,0.0,0.0,0.0,0.0,0.0,0.0,0.0,0.0,0.0,0.0,0.1,2020.0,0.8800060190072045,,,960.0,4.0,,450.0,0.0,,,,,,,Cu-Cr-Zr,one-step aging,900℃@50%,hardness,76.32,900.0,0.5
99.5,0.0,0.0,0.0,0.0,0.0,0.4,0.0,0.0,0.0,0.0,0.0,0.0,0.0,0.0,0.0,0.0,0.0,0.0,0.0,0.1,2020.0,0.8800060190072045,,,960.0,4.0,,450.0,0.1875,,,,,,,Cu-Cr-Zr,one-step aging,900℃@50%,hardness,114.98,900.0,0.5
99.5,0.0,0.0,0.0,0.0,0.0,0.4,0.0,0.0,0.0,0.0,0.0,0.0,0.0,0.0,0.0,0.0,0.0,0.0,0.0,0.1,2020.0,0.8800060190072045,,,960.0,4.0,,450.0,0.4505,,,,,,,Cu-Cr-Zr,one-step aging,900℃@50%,hardness,123.87,900.0,0.5
99.5,0.0,0.0,0.0,0.0,0.0,0.4,0.0,0.0,0.0,0.0,0.0,0.0,0.0,0.0,0.0,0.0,0.0,0.0,0.0,0.1,2020.0,0.8800060190072045,,,960.0,4.0,,450.0,0.7015,,,,,,,Cu-Cr-Zr,one-step aging,900℃@50%,hardness,127.51,900.0,0.5
99.5,0.0,0.0,0.0,0.0,0.0,0.4,0.0,0.0,0.0,0.0,0.0,0.0,0.0,0.0,0.0,0.0,0.0,0.0,0.0,0.1,2020.0,0.8800060190072045,,,960.0,4.0,,450.0,0.9475,,,,,,,Cu-Cr-Zr,one-step aging,900℃@50%,hardness,124.96,900.0,0.5
99.5,0.0,0.0,0.0,0.0,0.0,0.4,0.0,0.0,0.0,0.0,0.0,0.0,0.0,0.0,0.0,0.0,0.0,0.0,0.0,0.1,2020.0,0.8800060190072045,,,960.0,4.0,,450.0,1.4545,,,,,,,Cu-Cr-Zr,one-step aging,900℃@50%,hardness,122.19,900.0,0.5
99.5,0.0,0.0,0.0,0.0,0.0,0.4,0.0,0.0,0.0,0.0,0.0,0.0,0.0,0.0,0.0,0.0,0.0,0.0,0.0,0.1,2020.0,0.8800060190072045,,,960.0,4.0,,450.0,1.9465,,,,,,,Cu-Cr-Zr,one-step aging,900℃@50%,hardness,134.16,900.0,0.5
99.5,0.0,0.0,0.0,0.0,0.0,0.4,0.0,0.0,0.0,0.0,0.0,0.0,0.0,0.0,0.0,0.0,0.0,0.0,0.0,0.1,2020.0,0.8800060190072045,,,960.0,4.0,,450.0,3.9495,,,,,,,Cu-Cr-Zr,one-step aging,900℃@50%,hardness,139.12,900.0,0.5
99.5,0.0,0.0,0.0,0.0,0.0,0.4,0.0,0.0,0.0,0.0,0.0,0.0,0.0,0.0,0.0,0.0,0.0,0.0,0.0,0.1,2020.0,0.8800060190072045,,,960.0,4.0,,450.0,5.9525,,,,,,,Cu-Cr-Zr,one-step aging,900℃@50%,hardness,138.98,900.0,0.5
99.5,0.0,0.0,0.0,0.0,0.0,0.4,0.0,0.0,0.0,0.0,0.0,0.0,0.0,0.0,0.0,0.0,0.0,0.0,0.0,0.1,2020.0,0.8800060190072045,,,960.0,4.0,,450.0,7.9555,,,,,,,Cu-Cr-Zr,one-step aging,900℃@50%,hardness,139.71,900.0,0.5
99.5,0.0,0.0,0.0,0.0,0.0,0.4,0.0,0.0,0.0,0.0,0.0,0.0,0.0,0.0,0.0,0.0,0.0,0.0,0.0,0.1,2020.0,0.8800060190072045,,,960.0,4.0,,500.0,0.0,,,,,,,Cu-Cr-Zr,one-step aging,900℃@50%,hardness,62.19,900.0,0.5
99.5,0.0,0.0,0.0,0.0,0.0,0.4,0.0,0.0,0.0,0.0,0.0,0.0,0.0,0.0,0.0,0.0,0.0,0.0,0.0,0.1,2020.0,0.8800060190072045,,,960.0,4.0,,500.0,0.075333333,,,,,,,Cu-Cr-Zr,one-step aging,900℃@50%,hardness,106.5,900.0,0.5
99.5,0.0,0.0,0.0,0.0,0.0,0.4,0.0,0.0,0.0,0.0,0.0,0.0,0.0,0.0,0.0,0.0,0.0,0.0,0.0,0.1,2020.0,0.8800060190072045,,,960.0,4.0,,500.0,0.204166667,,,,,,,Cu-Cr-Zr,one-step aging,900℃@50%,hardness,133.07,900.0,0.5
99.5,0.0,0.0,0.0,0.0,0.0,0.4,0.0,0.0,0.0,0.0,0.0,0.0,0.0,0.0,0.0,0.0,0.0,0.0,0.0,0.1,2020.0,0.8800060190072045,,,960.0,4.0,,500.0,0.517,,,,,,,Cu-Cr-Zr,one-step aging,900℃@50%,hardness,136.2,900.0,0.5
99.5,0.0,0.0,0.0,0.0,0.0,0.4,0.0,0.0,0.0,0.0,0.0,0.0,0.0,0.0,0.0,0.0,0.0,0.0,0.0,0.1,2020.0,0.8800060190072045,,,960.0,4.0,,500.0,0.768,,,,,,,Cu-Cr-Zr,one-step aging,900℃@50%,hardness,133.14,900.0,0.5
99.5,0.0,0.0,0.0,0.0,0.0,0.4,0.0,0.0,0.0,0.0,0.0,0.0,0.0,0.0,0.0,0.0,0.0,0.0,0.0,0.1,2020.0,0.8800060190072045,,,960.0,4.0,,500.0,1.019,,,,,,,Cu-Cr-Zr,one-step aging,900℃@50%,hardness,135.49,900.0,0.5
99.5,0.0,0.0,0.0,0.0,0.0,0.4,0.0,0.0,0.0,0.0,0.0,0.0,0.0,0.0,0.0,0.0,0.0,0.0,0.0,0.1,2020.0,0.8800060190072045,,,960.0,4.0,,500.0,1.521166667,,,,,,,Cu-Cr-Zr,one-step aging,900℃@50%,hardness,131.24,900.0,0.5
99.5,0.0,0.0,0.0,0.0,0.0,0.4,0.0,0.0,0.0,0.0,0.0,0.0,0.0,0.0,0.0,0.0,0.0,0.0,0.0,0.1,2020.0,0.8800060190072045,,,960.0,4.0,,500.0,2.023166667,,,,,,,Cu-Cr-Zr,one-step aging,900℃@50%,hardness,127.74,900.0,0.5
99.5,0.0,0.0,0.0,0.0,0.0,0.4,0.0,0.0,0.0,0.0,0.0,0.0,0.0,0.0,0.0,0.0,0.0,0.0,0.0,0.1,2020.0,0.8800060190072045,,,960.0,4.0,,500.0,4.021166667,,,,,,,Cu-Cr-Zr,one-step aging,900℃@50%,hardness,102.92,900.0,0.5
99.5,0.0,0.0,0.0,0.0,0.0,0.4,0.0,0.0,0.0,0.0,0.0,0.0,0.0,0.0,0.0,0.0,0.0,0.0,0.0,0.1,2020.0,0.8800060190072045,,,960.0,4.0,,500.0,6.029166667,,,,,,,Cu-Cr-Zr,one-step aging,900℃@50%,hardness,116.06,900.0,0.5
99.5,0.0,0.0,0.0,0.0,0.0,0.4,0.0,0.0,0.0,0.0,0.0,0.0,0.0,0.0,0.0,0.0,0.0,0.0,0.0,0.1,2020.0,0.8800060190072045,,,960.0,4.0,,500.0,8.027166667,,,,,,,Cu-Cr-Zr,one-step aging,900℃@50%,hardness,119.56,900.0,0.5
99.5,0.0,0.0,0.0,0.0,0.0,0.4,0.0,0.0,0.0,0.0,0.0,0.0,0.0,0.0,0.0,0.0,0.0,0.0,0.0,0.1,2020.0,0.8800060190072045,,,960.0,4.0,,400.0,0.052666667,,,,,,,Cu-Cr-Zr,one-step aging,900℃@50%,hardness,65.68,900.0,0.5
99.5,0.0,0.0,0.0,0.0,0.0,0.4,0.0,0.0,0.0,0.0,0.0,0.0,0.0,0.0,0.0,0.0,0.0,0.0,0.0,0.1,2020.0,0.8800060190072045,,,960.0,4.0,,400.0,0.382666667,,,,,,,Cu-Cr-Zr,one-step aging,900℃@50%,hardness,74.97,900.0,0.5
99.5,0.0,0.0,0.0,0.0,0.0,0.4,0.0,0.0,0.0,0.0,0.0,0.0,0.0,0.0,0.0,0.0,0.0,0.0,0.0,0.1,2020.0,0.8800060190072045,,,960.0,4.0,,400.0,0.6425,,,,,,,Cu-Cr-Zr,one-step aging,900℃@50%,hardness,81.13,900.0,0.5
99.5,0.0,0.0,0.0,0.0,0.0,0.4,0.0,0.0,0.0,0.0,0.0,0.0,0.0,0.0,0.0,0.0,0.0,0.0,0.0,0.1,2020.0,0.8800060190072045,,,960.0,4.0,,400.0,0.8935,,,,,,,Cu-Cr-Zr,one-step aging,900℃@50%,hardness,85.51,900.0,0.5
99.5,0.0,0.0,0.0,0.0,0.0,0.4,0.0,0.0,0.0,0.0,0.0,0.0,0.0,0.0,0.0,0.0,0.0,0.0,0.0,0.1,2020.0,0.8800060190072045,,,960.0,4.0,,400.0,1.3905,,,,,,,Cu-Cr-Zr,one-step aging,900℃@50%,hardness,93.72,900.0,0.5
99.5,0.0,0.0,0.0,0.0,0.0,0.4,0.0,0.0,0.0,0.0,0.0,0.0,0.0,0.0,0.0,0.0,0.0,0.0,0.0,0.1,2020.0,0.8800060190072045,,,960.0,4.0,,400.0,1.8875,,,,,,,Cu-Cr-Zr,one-step aging,900℃@50%,hardness,98.69,900.0,0.5
99.5,0.0,0.0,0.0,0.0,0.0,0.4,0.0,0.0,0.0,0.0,0.0,0.0,0.0,0.0,0.0,0.0,0.0,0.0,0.0,0.1,2020.0,0.8800060190072045,,,960.0,4.0,,400.0,3.8955,,,,,,,Cu-Cr-Zr,one-step aging,900℃@50%,hardness,122.19,900.0,0.5
99.5,0.0,0.0,0.0,0.0,0.0,0.4,0.0,0.0,0.0,0.0,0.0,0.0,0.0,0.0,0.0,0.0,0.0,0.0,0.0,0.1,2020.0,0.8800060190072045,,,960.0,4.0,,400.0,5.8935,,,,,,,Cu-Cr-Zr,one-step aging,900℃@50%,hardness,107.59,900.0,0.5
99.5,0.0,0.0,0.0,0.0,0.0,0.4,0.0,0.0,0.0,0.0,0.0,0.0,0.0,0.0,0.0,0.0,0.0,0.0,0.0,0.1,2020.0,0.8800060190072045,,,960.0,4.0,,400.0,7.8915,,,,,,,Cu-Cr-Zr,one-step aging,900℃@50%,hardness,107.3,900.0,0.5
99.5,0.0,0.0,0.0,0.0,0.0,0.4,0.0,0.0,0.0,0.0,0.0,0.0,0.0,0.0,0.0,0.0,0.0,0.0,0.0,0.1,2020.0,0.8800060190072045,,,960.0,4.0,0.5,500.0,0.0,,,,,,,Cu-Cr-Zr,one-step aging,900℃@50%,hardness,136.31,900.0,0.5
99.5,0.0,0.0,0.0,0.0,0.0,0.4,0.0,0.0,0.0,0.0,0.0,0.0,0.0,0.0,0.0,0.0,0.0,0.0,0.0,0.1,2020.0,0.8800060190072045,,,960.0,4.0,0.5,500.0,0.194166667,,,,,,,Cu-Cr-Zr,one-step aging,900℃@50%,hardness,164.27,900.0,0.5
99.5,0.0,0.0,0.0,0.0,0.0,0.4,0.0,0.0,0.0,0.0,0.0,0.0,0.0,0.0,0.0,0.0,0.0,0.0,0.0,0.1,2020.0,0.8800060190072045,,,960.0,4.0,0.5,500.0,0.497666667,,,,,,,Cu-Cr-Zr,one-step aging,900℃@50%,hardness,152.72,900.0,0.5
99.5,0.0,0.0,0.0,0.0,0.0,0.4,0.0,0.0,0.0,0.0,0.0,0.0,0.0,0.0,0.0,0.0,0.0,0.0,0.0,0.1,2020.0,0.8800060190072045,,,960.0,4.0,0.5,500.0,0.723666667,,,,,,,Cu-Cr-Zr,one-step aging,900℃@50%,hardness,142.54,900.0,0.5
99.5,0.0,0.0,0.0,0.0,0.0,0.4,0.0,0.0,0.0,0.0,0.0,0.0,0.0,0.0,0.0,0.0,0.0,0.0,0.0,0.1,2020.0,0.8800060190072045,,,960.0,4.0,0.5,500.0,0.994666667,,,,,,,Cu-Cr-Zr,one-step aging,900℃@50%,hardness,141.83,900.0,0.5
99.5,0.0,0.0,0.0,0.0,0.0,0.4,0.0,0.0,0.0,0.0,0.0,0.0,0.0,0.0,0.0,0.0,0.0,0.0,0.0,0.1,2020.0,0.8800060190072045,,,960.0,4.0,0.5,500.0,1.491666667,,,,,,,Cu-Cr-Zr,one-step aging,900℃@50%,hardness,147.3,900.0,0.5
99.5,0.0,0.0,0.0,0.0,0.0,0.4,0.0,0.0,0.0,0.0,0.0,0.0,0.0,0.0,0.0,0.0,0.0,0.0,0.0,0.1,2020.0,0.8800060190072045,,,960.0,4.0,0.5,500.0,1.988666667,,,,,,,Cu-Cr-Zr,one-step aging,900℃@50%,hardness,150.22,900.0,0.5
99.5,0.0,0.0,0.0,0.0,0.0,0.4,0.0,0.0,0.0,0.0,0.0,0.0,0.0,0.0,0.0,0.0,0.0,0.0,0.0,0.1,2020.0,0.8800060190072045,,,960.0,4.0,0.5,500.0,3.991666667,,,,,,,Cu-Cr-Zr,one-step aging,900℃@50%,hardness,143.21,900.0,0.5
99.5,0.0,0.0,0.0,0.0,0.0,0.4,0.0,0.0,0.0,0.0,0.0,0.0,0.0,0.0,0.0,0.0,0.0,0.0,0.0,0.1,2020.0,0.8800060190072045,,,960.0,4.0,0.5,500.0,5.994666667,,,,,,,Cu-Cr-Zr,one-step aging,900℃@50%,hardness,141.75,900.0,0.5
99.5,0.0,0.0,0.0,0.0,0.0,0.4,0.0,0.0,0.0,0.0,0.0,0.0,0.0,0.0,0.0,0.0,0.0,0.0,0.0,0.1,2020.0,0.8800060190072045,,,960.0,4.0,0.5,500.0,7.992666667,,,,,,,Cu-Cr-Zr,one-step aging,900℃@50%,hardness,136.64,900.0,0.5
99.5,0.0,0.0,0.0,0.0,0.0,0.4,0.0,0.0,0.0,0.0,0.0,0.0,0.0,0.0,0.0,0.0,0.0,0.0,0.0,0.1,2020.0,0.8800060190072045,,,960.0,4.0,0.5,400.0,0.0,,,,,,,Cu-Cr-Zr,one-step aging,900℃@50%,hardness,143.25,900.0,0.5
99.5,0.0,0.0,0.0,0.0,0.0,0.4,0.0,0.0,0.0,0.0,0.0,0.0,0.0,0.0,0.0,0.0,0.0,0.0,0.0,0.1,2020.0,0.8800060190072045,,,960.0,4.0,0.5,400.0,0.109333333,,,,,,,Cu-Cr-Zr,one-step aging,900℃@50%,hardness,128.25,900.0,0.5
99.5,0.0,0.0,0.0,0.0,0.0,0.4,0.0,0.0,0.0,0.0,0.0,0.0,0.0,0.0,0.0,0.0,0.0,0.0,0.0,0.1,2020.0,0.8800060190072045,,,960.0,4.0,0.5,400.0,0.263333333,,,,,,,Cu-Cr-Zr,one-step aging,900℃@50%,hardness,142.86,900.0,0.5
99.5,0.0,0.0,0.0,0.0,0.0,0.4,0.0,0.0,0.0,0.0,0.0,0.0,0.0,0.0,0.0,0.0,0.0,0.0,0.0,0.1,2020.0,0.8800060190072045,,,960.0,4.0,0.5,400.0,0.439,,,,,,,Cu-Cr-Zr,one-step aging,900℃@50%,hardness,156.06,900.0,0.5
99.5,0.0,0.0,0.0,0.0,0.0,0.4,0.0,0.0,0.0,0.0,0.0,0.0,0.0,0.0,0.0,0.0,0.0,0.0,0.0,0.1,2020.0,0.8800060190072045,,,960.0,4.0,0.5,400.0,0.765333333,,,,,,,Cu-Cr-Zr,one-step aging,900℃@50%,hardness,153.32,900.0,0.5
99.5,0.0,0.0,0.0,0.0,0.0,0.4,0.0,0.0,0.0,0.0,0.0,0.0,0.0,0.0,0.0,0.0,0.0,0.0,0.0,0.1,2020.0,0.8800060190072045,,,960.0,4.0,0.5,400.0,1.011333333,,,,,,,Cu-Cr-Zr,one-step aging,900℃@50%,hardness,157.05,900.0,0.5
99.5,0.0,0.0,0.0,0.0,0.0,0.4,0.0,0.0,0.0,0.0,0.0,0.0,0.0,0.0,0.0,0.0,0.0,0.0,0.0,0.1,2020.0,0.8800060190072045,,,960.0,4.0,0.5,400.0,2.005333333,,,,,,,Cu-Cr-Zr,one-step aging,900℃@50%,hardness,160.29,900.0,0.5
99.5,0.0,0.0,0.0,0.0,0.0,0.4,0.0,0.0,0.0,0.0,0.0,0.0,0.0,0.0,0.0,0.0,0.0,0.0,0.0,0.1,2020.0,0.8800060190072045,,,960.0,4.0,0.5,400.0,4.013333333,,,,,,,Cu-Cr-Zr,one-step aging,900℃@50%,hardness,157.23,900.0,0.5
99.45,0.0,0.0,0.0,0.0,0.0,0.4,0.0,0.0,0.0,0.0,0.0,0.0,0.0,0.05,0.0,0.0,0.0,0.0,0.0,0.1,2020.0,0.8800060190072045,,,,,,450.0,0.126333333,,,,,,,Cu-Cr-Zr,one-step aging,900℃@50%,hardness,136.2,900.0,0.5
99.45,0.0,0.0,0.0,0.0,0.0,0.4,0.0,0.0,0.0,0.0,0.0,0.0,0.0,0.05,0.0,0.0,0.0,0.0,0.0,0.1,2020.0,0.8800060190072045,,,,,,450.0,0.4015,,,,,,,Cu-Cr-Zr,one-step aging,900℃@50%,hardness,137.96,900.0,0.5
99.45,0.0,0.0,0.0,0.0,0.0,0.4,0.0,0.0,0.0,0.0,0.0,0.0,0.0,0.05,0.0,0.0,0.0,0.0,0.0,0.1,2020.0,0.8800060190072045,,,,,,450.0,0.876166667,,,,,,,Cu-Cr-Zr,one-step aging,900℃@50%,hardness,150.91,900.0,0.5
99.45,0.0,0.0,0.0,0.0,0.0,0.4,0.0,0.0,0.0,0.0,0.0,0.0,0.0,0.05,0.0,0.0,0.0,0.0,0.0,0.1,2020.0,0.8800060190072045,,,,,,450.0,1.388833333,,,,,,,Cu-Cr-Zr,one-step aging,900℃@50%,hardness,144.12,900.0,0.5
99.45,0.0,0.0,0.0,0.0,0.0,0.4,0.0,0.0,0.0,0.0,0.0,0.0,0.0,0.05,0.0,0.0,0.0,0.0,0.0,0.1,2020.0,0.8800060190072045,,,,,,450.0,1.894,,,,,,,Cu-Cr-Zr,one-step aging,900℃@50%,hardness,144.85,900.0,0.5
99.45,0.0,0.0,0.0,0.0,0.0,0.4,0.0,0.0,0.0,0.0,0.0,0.0,0.0,0.05,0.0,0.0,0.0,0.0,0.0,0.1,2020.0,0.8800060190072045,,,,,,450.0,3.894,,,,,,,Cu-Cr-Zr,one-step aging,900℃@50%,hardness,147.5,900.0,0.5
99.45,0.0,0.0,0.0,0.0,0.0,0.4,0.0,0.0,0.0,0.0,0.0,0.0,0.0,0.05,0.0,0.0,0.0,0.0,0.0,0.1,2020.0,0.8800060190072045,,,,,,450.0,5.894,,,,,,,Cu-Cr-Zr,one-step aging,900℃@50%,hardness,141.32,900.0,0.5
99.45,0.0,0.0,0.0,0.0,0.0,0.4,0.0,0.0,0.0,0.0,0.0,0.0,0.0,0.05,0.0,0.0,0.0,0.0,0.0,0.1,2020.0,0.8800060190072045,,,,,,450.0,7.894,,,,,,,Cu-Cr-Zr,one-step aging,900℃@50%,hardness,147.94,900.0,0.5
99.45,0.0,0.0,0.0,0.0,0.0,0.4,0.0,0.0,0.0,0.0,0.0,0.0,0.0,0.05,0.0,0.0,0.0,0.0,0.0,0.1,2020.0,0.8800060190072045,,,,,,400.0,0.394,,,,,,,Cu-Cr-Zr,one-step aging,900℃@50%,hardness,142.72,900.0,0.5
99.45,0.0,0.0,0.0,0.0,0.0,0.4,0.0,0.0,0.0,0.0,0.0,0.0,0.0,0.05,0.0,0.0,0.0,0.0,0.0,0.1,2020.0,0.8800060190072045,,,,,,400.0,0.6465,,,,,,,Cu-Cr-Zr,one-step aging,900℃@50%,hardness,146.71,900.0,0.5
99.45,0.0,0.0,0.0,0.0,0.0,0.4,0.0,0.0,0.0,0.0,0.0,0.0,0.0,0.05,0.0,0.0,0.0,0.0,0.0,0.1,2020.0,0.8800060190072045,,,,,,400.0,0.894,,,,,,,Cu-Cr-Zr,one-step aging,900℃@50%,hardness,144.66,900.0,0.5
99.45,0.0,0.0,0.0,0.0,0.0,0.4,0.0,0.0,0.0,0.0,0.0,0.0,0.0,0.05,0.0,0.0,0.0,0.0,0.0,0.1,2020.0,0.8800060190072045,,,,,,400.0,1.388833333,,,,,,,Cu-Cr-Zr,one-step aging,900℃@50%,hardness,150.0,900.0,0.5
99.45,0.0,0.0,0.0,0.0,0.0,0.4,0.0,0.0,0.0,0.0,0.0,0.0,0.0,0.05,0.0,0.0,0.0,0.0,0.0,0.1,2020.0,0.8800060190072045,,,,,,400.0,1.888833333,,,,,,,Cu-Cr-Zr,one-step aging,900℃@50%,hardness,151.76,900.0,0.5
99.45,0.0,0.0,0.0,0.0,0.0,0.4,0.0,0.0,0.0,0.0,0.0,0.0,0.0,0.05,0.0,0.0,0.0,0.0,0.0,0.1,2020.0,0.8800060190072045,,,,,,400.0,3.894,,,,,,,Cu-Cr-Zr,one-step aging,900℃@50%,hardness,152.94,900.0,0.5
99.45,0.0,0.0,0.0,0.0,0.0,0.4,0.0,0.0,0.0,0.0,0.0,0.0,0.0,0.05,0.0,0.0,0.0,0.0,0.0,0.1,2020.0,0.8800060190072045,,,,,,400.0,5.894,,,,,,,Cu-Cr-Zr,one-step aging,900℃@50%,hardness,148.68,900.0,0.5
99.45,0.0,0.0,0.0,0.0,0.0,0.4,0.0,0.0,0.0,0.0,0.0,0.0,0.0,0.05,0.0,0.0,0.0,0.0,0.0,0.1,2020.0,0.8800060190072045,,,,,,500.0,0.0,,,,,,,Cu-Cr-Zr,one-step aging,900℃@50%,hardness,135.83,900.0,0.5
99.45,0.0,0.0,0.0,0.0,0.0,0.4,0.0,0.0,0.0,0.0,0.0,0.0,0.0,0.05,0.0,0.0,0.0,0.0,0.0,0.1,2020.0,0.8800060190072045,,,,,,500.0,0.197,,,,,,,Cu-Cr-Zr,one-step aging,900℃@50%,hardness,141.76,900.0,0.5
99.45,0.0,0.0,0.0,0.0,0.0,0.4,0.0,0.0,0.0,0.0,0.0,0.0,0.0,0.05,0.0,0.0,0.0,0.0,0.0,0.1,2020.0,0.8800060190072045,,,,,,500.0,0.464666667,,,,,,,Cu-Cr-Zr,one-step aging,900℃@50%,hardness,146.47,900.0,0.5
99.45,0.0,0.0,0.0,0.0,0.0,0.4,0.0,0.0,0.0,0.0,0.0,0.0,0.0,0.05,0.0,0.0,0.0,0.0,0.0,0.1,2020.0,0.8800060190072045,,,,,,500.0,0.727333333,,,,,,,Cu-Cr-Zr,one-step aging,900℃@50%,hardness,142.06,900.0,0.5
99.45,0.0,0.0,0.0,0.0,0.0,0.4,0.0,0.0,0.0,0.0,0.0,0.0,0.0,0.05,0.0,0.0,0.0,0.0,0.0,0.1,2020.0,0.8800060190072045,,,,,,500.0,0.974666667,,,,,,,Cu-Cr-Zr,one-step aging,900℃@50%,hardness,139.25,900.0,0.5
99.45,0.0,0.0,0.0,0.0,0.0,0.4,0.0,0.0,0.0,0.0,0.0,0.0,0.0,0.05,0.0,0.0,0.0,0.0,0.0,0.1,2020.0,0.8800060190072045,,,,,,500.0,1.469666667,,,,,,,Cu-Cr-Zr,one-step aging,900℃@50%,hardness,136.91,900.0,0.5
99.45,0.0,0.0,0.0,0.0,0.0,0.4,0.0,0.0,0.0,0.0,0.0,0.0,0.0,0.05,0.0,0.0,0.0,0.0,0.0,0.1,2020.0,0.8800060190072045,,,,,,500.0,1.964666667,,,,,,,Cu-Cr-Zr,one-step aging,900℃@50%,hardness,138.38,900.0,0.5
99.45,0.0,0.0,0.0,0.0,0.0,0.4,0.0,0.0,0.0,0.0,0.0,0.0,0.0,0.05,0.0,0.0,0.0,0.0,0.0,0.1,2020.0,0.8800060190072045,,,,,,500.0,3.964666667,,,,,,,Cu-Cr-Zr,one-step aging,900℃@50%,hardness,133.97,900.0,0.5
99.45,0.0,0.0,0.0,0.0,0.0,0.4,0.0,0.0,0.0,0.0,0.0,0.0,0.0,0.05,0.0,0.0,0.0,0.0,0.0,0.1,2020.0,0.8800060190072045,,,,,,500.0,5.969666667,,,,,,,Cu-Cr-Zr,one-step aging,900℃@50%,hardness,133.24,900.0,0.5
99.45,0.0,0.0,0.0,0.0,0.0,0.4,0.0,0.0,0.0,0.0,0.0,0.0,0.0,0.05,0.0,0.0,0.0,0.0,0.0,0.1,2020.0,0.8800060190072045,,,,,,500.0,7.959666667,,,,,,,Cu-Cr-Zr,one-step aging,900℃@50%,hardness,130.74,900.0,0.5
99.45,0.0,0.0,0.0,0.0,0.0,0.4,0.0,0.0,0.0,0.0,0.0,0.0,0.0,0.05,0.0,0.0,0.0,0.0,0.0,0.1,2020.0,0.8800060190072045,,,960.0,4.0,,450.0,0.0,,,,,,,Cu-Cr-Zr,one-step aging,900℃@50%,hardness,73.87,900.0,0.5
99.45,0.0,0.0,0.0,0.0,0.0,0.4,0.0,0.0,0.0,0.0,0.0,0.0,0.0,0.05,0.0,0.0,0.0,0.0,0.0,0.1,2020.0,0.8800060190072045,,,960.0,4.0,,450.0,0.220833333,,,,,,,Cu-Cr-Zr,one-step aging,900℃@50%,hardness,119.14,900.0,0.5
99.45,0.0,0.0,0.0,0.0,0.0,0.4,0.0,0.0,0.0,0.0,0.0,0.0,0.0,0.05,0.0,0.0,0.0,0.0,0.0,0.1,2020.0,0.8800060190072045,,,960.0,4.0,,450.0,0.826,,,,,,,Cu-Cr-Zr,one-step aging,900℃@50%,hardness,142.35,900.0,0.5
99.45,0.0,0.0,0.0,0.0,0.0,0.4,0.0,0.0,0.0,0.0,0.0,0.0,0.0,0.05,0.0,0.0,0.0,0.0,0.0,0.1,2020.0,0.8800060190072045,,,960.0,4.0,,450.0,1.455833333,,,,,,,Cu-Cr-Zr,one-step aging,900℃@50%,hardness,142.19,900.0,0.5
99.45,0.0,0.0,0.0,0.0,0.0,0.4,0.0,0.0,0.0,0.0,0.0,0.0,0.0,0.05,0.0,0.0,0.0,0.0,0.0,0.1,2020.0,0.8800060190072045,,,960.0,4.0,,450.0,1.952833333,,,,,,,Cu-Cr-Zr,one-step aging,900℃@50%,hardness,142.63,900.0,0.5
99.45,0.0,0.0,0.0,0.0,0.0,0.4,0.0,0.0,0.0,0.0,0.0,0.0,0.0,0.05,0.0,0.0,0.0,0.0,0.0,0.1,2020.0,0.8800060190072045,,,960.0,4.0,,450.0,3.940833333,,,,,,,Cu-Cr-Zr,one-step aging,900℃@50%,hardness,143.36,900.0,0.5
99.45,0.0,0.0,0.0,0.0,0.0,0.4,0.0,0.0,0.0,0.0,0.0,0.0,0.0,0.05,0.0,0.0,0.0,0.0,0.0,0.1,2020.0,0.8800060190072045,,,960.0,4.0,,450.0,5.933666667,,,,,,,Cu-Cr-Zr,one-step aging,900℃@50%,hardness,144.23,900.0,0.5
99.45,0.0,0.0,0.0,0.0,0.0,0.4,0.0,0.0,0.0,0.0,0.0,0.0,0.0,0.05,0.0,0.0,0.0,0.0,0.0,0.1,2020.0,0.8800060190072045,,,960.0,4.0,,450.0,7.921666667,,,,,,,Cu-Cr-Zr,one-step aging,900℃@50%,hardness,146.72,900.0,0.5
99.45,0.0,0.0,0.0,0.0,0.0,0.4,0.0,0.0,0.0,0.0,0.0,0.0,0.0,0.05,0.0,0.0,0.0,0.0,0.0,0.1,2020.0,0.8800060190072045,,,960.0,4.0,,500.0,0.006333333,,,,,,,Cu-Cr-Zr,one-step aging,900℃@50%,hardness,107.68,900.0,0.5
99.45,0.0,0.0,0.0,0.0,0.0,0.4,0.0,0.0,0.0,0.0,0.0,0.0,0.0,0.05,0.0,0.0,0.0,0.0,0.0,0.1,2020.0,0.8800060190072045,,,960.0,4.0,,500.0,0.159333333,,,,,,,Cu-Cr-Zr,one-step aging,900℃@50%,hardness,131.35,900.0,0.5
99.45,0.0,0.0,0.0,0.0,0.0,0.4,0.0,0.0,0.0,0.0,0.0,0.0,0.0,0.05,0.0,0.0,0.0,0.0,0.0,0.1,2020.0,0.8800060190072045,,,960.0,4.0,,500.0,0.406666667,,,,,,,Cu-Cr-Zr,one-step aging,900℃@50%,hardness,137.45,900.0,0.5
99.45,0.0,0.0,0.0,0.0,0.0,0.4,0.0,0.0,0.0,0.0,0.0,0.0,0.0,0.05,0.0,0.0,0.0,0.0,0.0,0.1,2020.0,0.8800060190072045,,,960.0,4.0,,500.0,0.652666667,,,,,,,Cu-Cr-Zr,one-step aging,900℃@50%,hardness,137.21,900.0,0.5
99.45,0.0,0.0,0.0,0.0,0.0,0.4,0.0,0.0,0.0,0.0,0.0,0.0,0.0,0.05,0.0,0.0,0.0,0.0,0.0,0.1,2020.0,0.8800060190072045,,,960.0,4.0,,500.0,0.913666667,,,,,,,Cu-Cr-Zr,one-step aging,900℃@50%,hardness,133.06,900.0,0.5
99.45,0.0,0.0,0.0,0.0,0.0,0.4,0.0,0.0,0.0,0.0,0.0,0.0,0.0,0.05,0.0,0.0,0.0,0.0,0.0,0.1,2020.0,0.8800060190072045,,,960.0,4.0,,500.0,1.400666667,,,,,,,Cu-Cr-Zr,one-step aging,900℃@50%,hardness,134.01,900.0,0.5
99.45,0.0,0.0,0.0,0.0,0.0,0.4,0.0,0.0,0.0,0.0,0.0,0.0,0.0,0.05,0.0,0.0,0.0,0.0,0.0,0.1,2020.0,0.8800060190072045,,,960.0,4.0,,500.0,1.902666667,,,,,,,Cu-Cr-Zr,one-step aging,900℃@50%,hardness,131.53,900.0,0.5
99.45,0.0,0.0,0.0,0.0,0.0,0.4,0.0,0.0,0.0,0.0,0.0,0.0,0.0,0.05,0.0,0.0,0.0,0.0,0.0,0.1,2020.0,0.8800060190072045,,,960.0,4.0,,500.0,3.8905,,,,,,,Cu-Cr-Zr,one-step aging,900℃@50%,hardness,124.09,900.0,0.5
99.45,0.0,0.0,0.0,0.0,0.0,0.4,0.0,0.0,0.0,0.0,0.0,0.0,0.0,0.05,0.0,0.0,0.0,0.0,0.0,0.1,2020.0,0.8800060190072045,,,960.0,4.0,,500.0,5.8835,,,,,,,Cu-Cr-Zr,one-step aging,900℃@50%,hardness,129.49,900.0,0.5
99.45,0.0,0.0,0.0,0.0,0.0,0.4,0.0,0.0,0.0,0.0,0.0,0.0,0.0,0.05,0.0,0.0,0.0,0.0,0.0,0.1,2020.0,0.8800060190072045,,,960.0,4.0,,500.0,7.8615,,,,,,,Cu-Cr-Zr,one-step aging,900℃@50%,hardness,125.26,900.0,0.5
99.45,0.0,0.0,0.0,0.0,0.0,0.4,0.0,0.0,0.0,0.0,0.0,0.0,0.0,0.05,0.0,0.0,0.0,0.0,0.0,0.1,2020.0,0.8800060190072045,,,960.0,4.0,,400.0,0.052,,,,,,,Cu-Cr-Zr,one-step aging,900℃@50%,hardness,68.45,900.0,0.5
99.45,0.0,0.0,0.0,0.0,0.0,0.4,0.0,0.0,0.0,0.0,0.0,0.0,0.0,0.05,0.0,0.0,0.0,0.0,0.0,0.1,2020.0,0.8800060190072045,,,960.0,4.0,,400.0,0.1845,,,,,,,Cu-Cr-Zr,one-step aging,900℃@50%,hardness,80.99,900.0,0.5
99.45,0.0,0.0,0.0,0.0,0.0,0.4,0.0,0.0,0.0,0.0,0.0,0.0,0.0,0.05,0.0,0.0,0.0,0.0,0.0,0.1,2020.0,0.8800060190072045,,,960.0,4.0,,400.0,0.416666667,,,,,,,Cu-Cr-Zr,one-step aging,900℃@50%,hardness,92.72,900.0,0.5
99.45,0.0,0.0,0.0,0.0,0.0,0.4,0.0,0.0,0.0,0.0,0.0,0.0,0.0,0.05,0.0,0.0,0.0,0.0,0.0,0.1,2020.0,0.8800060190072045,,,960.0,4.0,,400.0,0.662666667,,,,,,,Cu-Cr-Zr,one-step aging,900℃@50%,hardness,98.14,900.0,0.5
99.45,0.0,0.0,0.0,0.0,0.0,0.4,0.0,0.0,0.0,0.0,0.0,0.0,0.0,0.05,0.0,0.0,0.0,0.0,0.0,0.1,2020.0,0.8800060190072045,,,960.0,4.0,,400.0,0.913666667,,,,,,,Cu-Cr-Zr,one-step aging,900℃@50%,hardness,103.08,900.0,0.5
99.45,0.0,0.0,0.0,0.0,0.0,0.4,0.0,0.0,0.0,0.0,0.0,0.0,0.0,0.05,0.0,0.0,0.0,0.0,0.0,0.1,2020.0,0.8800060190072045,,,960.0,4.0,,400.0,1.405666667,,,,,,,Cu-Cr-Zr,one-step aging,900℃@50%,hardness,111.82,900.0,0.5
99.45,0.0,0.0,0.0,0.0,0.0,0.4,0.0,0.0,0.0,0.0,0.0,0.0,0.0,0.05,0.0,0.0,0.0,0.0,0.0,0.1,2020.0,0.8800060190072045,,,960.0,4.0,,400.0,1.902666667,,,,,,,Cu-Cr-Zr,one-step aging,900℃@50%,hardness,114.31,900.0,0.5
99.45,0.0,0.0,0.0,0.0,0.0,0.4,0.0,0.0,0.0,0.0,0.0,0.0,0.0,0.05,0.0,0.0,0.0,0.0,0.0,0.1,2020.0,0.8800060190072045,,,960.0,4.0,,400.0,3.8955,,,,,,,Cu-Cr-Zr,one-step aging,900℃@50%,hardness,129.64,900.0,0.5
99.45,0.0,0.0,0.0,0.0,0.0,0.4,0.0,0.0,0.0,0.0,0.0,0.0,0.0,0.05,0.0,0.0,0.0,0.0,0.0,0.1,2020.0,0.8800060190072045,,,960.0,4.0,0.5,400.0,0.0,,,,,,,Cu-Cr-Zr,one-step aging,900℃@50%,hardness,138.27,900.0,0.5
99.45,0.0,0.0,0.0,0.0,0.0,0.4,0.0,0.0,0.0,0.0,0.0,0.0,0.0,0.05,0.0,0.0,0.0,0.0,0.0,0.1,2020.0,0.8800060190072045,,,960.0,4.0,0.5,400.0,0.2665,,,,,,,Cu-Cr-Zr,one-step aging,900℃@50%,hardness,138.87,900.0,0.5
99.45,0.0,0.0,0.0,0.0,0.0,0.4,0.0,0.0,0.0,0.0,0.0,0.0,0.0,0.05,0.0,0.0,0.0,0.0,0.0,0.1,2020.0,0.8800060190072045,,,960.0,4.0,0.5,400.0,0.5225,,,,,,,Cu-Cr-Zr,one-step aging,900℃@50%,hardness,144.21,900.0,0.5
99.45,0.0,0.0,0.0,0.0,0.0,0.4,0.0,0.0,0.0,0.0,0.0,0.0,0.0,0.05,0.0,0.0,0.0,0.0,0.0,0.1,2020.0,0.8800060190072045,,,960.0,4.0,0.5,400.0,0.77,,,,,,,Cu-Cr-Zr,one-step aging,900℃@50%,hardness,147.84,900.0,0.5
99.45,0.0,0.0,0.0,0.0,0.0,0.4,0.0,0.0,0.0,0.0,0.0,0.0,0.0,0.05,0.0,0.0,0.0,0.0,0.0,0.1,2020.0,0.8800060190072045,,,960.0,4.0,0.5,400.0,1.0225,,,,,,,Cu-Cr-Zr,one-step aging,900℃@50%,hardness,157.92,900.0,0.5
99.45,0.0,0.0,0.0,0.0,0.0,0.4,0.0,0.0,0.0,0.0,0.0,0.0,0.0,0.05,0.0,0.0,0.0,0.0,0.0,0.1,2020.0,0.8800060190072045,,,960.0,4.0,0.5,400.0,1.517333333,,,,,,,Cu-Cr-Zr,one-step aging,900℃@50%,hardness,157.94,900.0,0.5
99.45,0.0,0.0,0.0,0.0,0.0,0.4,0.0,0.0,0.0,0.0,0.0,0.0,0.0,0.05,0.0,0.0,0.0,0.0,0.0,0.1,2020.0,0.8800060190072045,,,960.0,4.0,0.5,400.0,2.017333333,,,,,,,Cu-Cr-Zr,one-step aging,900℃@50%,hardness,163.82,900.0,0.5
99.45,0.0,0.0,0.0,0.0,0.0,0.4,0.0,0.0,0.0,0.0,0.0,0.0,0.0,0.05,0.0,0.0,0.0,0.0,0.0,0.1,2020.0,0.8800060190072045,,,960.0,4.0,0.5,400.0,4.012333333,,,,,,,Cu-Cr-Zr,one-step aging,900℃@50%,hardness,164.41,900.0,0.5
99.45,0.0,0.0,0.0,0.0,0.0,0.4,0.0,0.0,0.0,0.0,0.0,0.0,0.0,0.05,0.0,0.0,0.0,0.0,0.0,0.1,2020.0,0.8800060190072045,,,960.0,4.0,0.5,400.0,6.017333333,,,,,,,Cu-Cr-Zr,one-step aging,900℃@50%,hardness,174.26,900.0,0.5
99.45,0.0,0.0,0.0,0.0,0.0,0.4,0.0,0.0,0.0,0.0,0.0,0.0,0.0,0.05,0.0,0.0,0.0,0.0,0.0,0.1,2020.0,0.8800060190072045,,,960.0,4.0,0.5,400.0,8.012333333,,,,,,,Cu-Cr-Zr,one-step aging,900℃@50%,hardness,172.5,900.0,0.5
99.45,0.0,0.0,0.0,0.0,0.0,0.4,0.0,0.0,0.0,0.0,0.0,0.0,0.0,0.05,0.0,0.0,0.0,0.0,0.0,0.1,2020.0,0.8800060190072045,,,960.0,4.0,0.5,500.0,0.001166667,,,,,,,Cu-Cr-Zr,one-step aging,900℃@50%,hardness,161.38,900.0,0.5
99.45,0.0,0.0,0.0,0.0,0.0,0.4,0.0,0.0,0.0,0.0,0.0,0.0,0.0,0.05,0.0,0.0,0.0,0.0,0.0,0.1,2020.0,0.8800060190072045,,,960.0,4.0,0.5,500.0,0.160333333,,,,,,,Cu-Cr-Zr,one-step aging,900℃@50%,hardness,170.33,900.0,0.5
99.45,0.0,0.0,0.0,0.0,0.0,0.4,0.0,0.0,0.0,0.0,0.0,0.0,0.0,0.05,0.0,0.0,0.0,0.0,0.0,0.1,2020.0,0.8800060190072045,,,960.0,4.0,0.5,500.0,0.399,,,,,,,Cu-Cr-Zr,one-step aging,900℃@50%,hardness,163.84,900.0,0.5
99.45,0.0,0.0,0.0,0.0,0.0,0.4,0.0,0.0,0.0,0.0,0.0,0.0,0.0,0.05,0.0,0.0,0.0,0.0,0.0,0.1,2020.0,0.8800060190072045,,,960.0,4.0,0.5,500.0,0.661666667,,,,,,,Cu-Cr-Zr,one-step aging,900℃@50%,hardness,159.72,900.0,0.5
99.45,0.0,0.0,0.0,0.0,0.0,0.4,0.0,0.0,0.0,0.0,0.0,0.0,0.0,0.05,0.0,0.0,0.0,0.0,0.0,0.1,2020.0,0.8800060190072045,,,960.0,4.0,0.5,500.0,0.883833333,,,,,,,Cu-Cr-Zr,one-step aging,900℃@50%,hardness,150.33,900.0,0.5
99.45,0.0,0.0,0.0,0.0,0.0,0.4,0.0,0.0,0.0,0.0,0.0,0.0,0.0,0.05,0.0,0.0,0.0,0.0,0.0,0.1,2020.0,0.8800060190072045,,,960.0,4.0,0.5,500.0,1.394,,,,,,,Cu-Cr-Zr,one-step aging,900℃@50%,hardness,150.15,900.0,0.5
99.45,0.0,0.0,0.0,0.0,0.0,0.4,0.0,0.0,0.0,0.0,0.0,0.0,0.0,0.05,0.0,0.0,0.0,0.0,0.0,0.1,2020.0,0.8800060190072045,,,960.0,4.0,0.5,500.0,1.899,,,,,,,Cu-Cr-Zr,one-step aging,900℃@50%,hardness,151.47,900.0,0.5
99.45,0.0,0.0,0.0,0.0,0.0,0.4,0.0,0.0,0.0,0.0,0.0,0.0,0.0,0.05,0.0,0.0,0.0,0.0,0.0,0.1,2020.0,0.8800060190072045,,,960.0,4.0,0.5,500.0,3.888833333,,,,,,,Cu-Cr-Zr,one-step aging,900℃@50%,hardness,153.97,900.0,0.5
99.45,0.0,0.0,0.0,0.0,0.0,0.4,0.0,0.0,0.0,0.0,0.0,0.0,0.0,0.05,0.0,0.0,0.0,0.0,0.0,0.1,2020.0,0.8800060190072045,,,960.0,4.0,0.5,500.0,5.899,,,,,,,Cu-Cr-Zr,one-step aging,900℃@50%,hardness,147.79,900.0,0.5
99.45,0.0,0.0,0.0,0.0,0.0,0.4,0.0,0.0,0.0,0.0,0.0,0.0,0.0,0.05,0.0,0.0,0.0,0.0,0.0,0.1,2020.0,0.8800060190072045,,,960.0,4.0,0.5,500.0,7.878833333,,,,,,,Cu-Cr-Zr,one-step aging,900℃@50%,hardness,146.32,900.0,0.5
99.45,0.0,0.0,0.0,0.0,0.0,0.4,0.05,0.0,0.0,0.0,0.0,0.0,0.0,0.0,0.0,0.0,0.0,0.0,0.0,0.1,2020.0,0.8800060190072045,,,,,,450.0,0.0,,,,,,,Cu-Cr-Zr,one-step aging,900℃@50%,hardness,139.78,900.0,0.5
99.45,0.0,0.0,0.0,0.0,0.0,0.4,0.05,0.0,0.0,0.0,0.0,0.0,0.0,0.0,0.0,0.0,0.0,0.0,0.0,0.1,2020.0,0.8800060190072045,,,,,,450.0,0.483,,,,,,,Cu-Cr-Zr,one-step aging,900℃@50%,hardness,148.99,900.0,0.5
99.45,0.0,0.0,0.0,0.0,0.0,0.4,0.05,0.0,0.0,0.0,0.0,0.0,0.0,0.0,0.0,0.0,0.0,0.0,0.0,0.1,2020.0,0.8800060190072045,,,,,,450.0,0.742833333,,,,,,,Cu-Cr-Zr,one-step aging,900℃@50%,hardness,151.22,900.0,0.5
99.45,0.0,0.0,0.0,0.0,0.0,0.4,0.05,0.0,0.0,0.0,0.0,0.0,0.0,0.0,0.0,0.0,0.0,0.0,0.0,0.1,2020.0,0.8800060190072045,,,,,,450.0,0.992833333,,,,,,,Cu-Cr-Zr,one-step aging,900℃@50%,hardness,151.53,900.0,0.5
99.45,0.0,0.0,0.0,0.0,0.0,0.4,0.05,0.0,0.0,0.0,0.0,0.0,0.0,0.0,0.0,0.0,0.0,0.0,0.0,0.1,2020.0,0.8800060190072045,,,,,,450.0,1.487833333,,,,,,,Cu-Cr-Zr,one-step aging,900℃@50%,hardness,149.93,900.0,0.5
99.45,0.0,0.0,0.0,0.0,0.0,0.4,0.05,0.0,0.0,0.0,0.0,0.0,0.0,0.0,0.0,0.0,0.0,0.0,0.0,0.1,2020.0,0.8800060190072045,,,,,,450.0,1.992833333,,,,,,,Cu-Cr-Zr,one-step aging,900℃@50%,hardness,150.78,900.0,0.5
99.45,0.0,0.0,0.0,0.0,0.0,0.4,0.05,0.0,0.0,0.0,0.0,0.0,0.0,0.0,0.0,0.0,0.0,0.0,0.0,0.1,2020.0,0.8800060190072045,,,,,,450.0,4.0025,,,,,,,Cu-Cr-Zr,one-step aging,900℃@50%,hardness,148.79,900.0,0.5
99.45,0.0,0.0,0.0,0.0,0.0,0.4,0.05,0.0,0.0,0.0,0.0,0.0,0.0,0.0,0.0,0.0,0.0,0.0,0.0,0.1,2020.0,0.8800060190072045,,,,,,450.0,6.0025,,,,,,,Cu-Cr-Zr,one-step aging,900℃@50%,hardness,148.37,900.0,0.5
99.45,0.0,0.0,0.0,0.0,0.0,0.4,0.05,0.0,0.0,0.0,0.0,0.0,0.0,0.0,0.0,0.0,0.0,0.0,0.0,0.1,2020.0,0.8800060190072045,,,,,,450.0,8.0075,,,,,,,Cu-Cr-Zr,one-step aging,900℃@50%,hardness,150.78,900.0,0.5
99.45,0.0,0.0,0.0,0.0,0.0,0.4,0.05,0.0,0.0,0.0,0.0,0.0,0.0,0.0,0.0,0.0,0.0,0.0,0.0,0.1,2020.0,0.8800060190072045,,,,,,400.0,0.0,,,,,,,Cu-Cr-Zr,one-step aging,900℃@50%,hardness,135.77,900.0,0.5
99.45,0.0,0.0,0.0,0.0,0.0,0.4,0.05,0.0,0.0,0.0,0.0,0.0,0.0,0.0,0.0,0.0,0.0,0.0,0.0,0.1,2020.0,0.8800060190072045,,,,,,400.0,0.367666667,,,,,,,Cu-Cr-Zr,one-step aging,900℃@50%,hardness,137.87,900.0,0.5
99.45,0.0,0.0,0.0,0.0,0.0,0.4,0.05,0.0,0.0,0.0,0.0,0.0,0.0,0.0,0.0,0.0,0.0,0.0,0.0,0.1,2020.0,0.8800060190072045,,,,,,400.0,0.568666667,,,,,,,Cu-Cr-Zr,one-step aging,900℃@50%,hardness,143.03,900.0,0.5
99.45,0.0,0.0,0.0,0.0,0.0,0.4,0.05,0.0,0.0,0.0,0.0,0.0,0.0,0.0,0.0,0.0,0.0,0.0,0.0,0.1,2020.0,0.8800060190072045,,,,,,400.0,0.813666667,,,,,,,Cu-Cr-Zr,one-step aging,900℃@50%,hardness,145.99,900.0,0.5
99.45,0.0,0.0,0.0,0.0,0.0,0.4,0.05,0.0,0.0,0.0,0.0,0.0,0.0,0.0,0.0,0.0,0.0,0.0,0.0,0.1,2020.0,0.8800060190072045,,,,,,400.0,1.063666667,,,,,,,Cu-Cr-Zr,one-step aging,900℃@50%,hardness,147.77,900.0,0.5
99.45,0.0,0.0,0.0,0.0,0.0,0.4,0.05,0.0,0.0,0.0,0.0,0.0,0.0,0.0,0.0,0.0,0.0,0.0,0.0,0.1,2020.0,0.8800060190072045,,,,,,400.0,1.558833333,,,,,,,Cu-Cr-Zr,one-step aging,900℃@50%,hardness,154.33,900.0,0.5
99.45,0.0,0.0,0.0,0.0,0.0,0.4,0.05,0.0,0.0,0.0,0.0,0.0,0.0,0.0,0.0,0.0,0.0,0.0,0.0,0.1,2020.0,0.8800060190072045,,,,,,400.0,4.068666667,,,,,,,Cu-Cr-Zr,one-step aging,900℃@50%,hardness,155.6,900.0,0.5
99.45,0.0,0.0,0.0,0.0,0.0,0.4,0.05,0.0,0.0,0.0,0.0,0.0,0.0,0.0,0.0,0.0,0.0,0.0,0.0,0.1,2020.0,0.8800060190072045,,,,,,400.0,6.0785,,,,,,,Cu-Cr-Zr,one-step aging,900℃@50%,hardness,152.77,900.0,0.5
99.45,0.0,0.0,0.0,0.0,0.0,0.4,0.05,0.0,0.0,0.0,0.0,0.0,0.0,0.0,0.0,0.0,0.0,0.0,0.0,0.1,2020.0,0.8800060190072045,,,,,,400.0,8.0735,,,,,,,Cu-Cr-Zr,one-step aging,900℃@50%,hardness,153.05,900.0,0.5
99.45,0.0,0.0,0.0,0.0,0.0,0.4,0.05,0.0,0.0,0.0,0.0,0.0,0.0,0.0,0.0,0.0,0.0,0.0,0.0,0.1,2020.0,0.8800060190072045,,,,,,500.0,0.0,,,,,,,Cu-Cr-Zr,one-step aging,900℃@50%,hardness,127.94,900.0,0.5
99.45,0.0,0.0,0.0,0.0,0.0,0.4,0.05,0.0,0.0,0.0,0.0,0.0,0.0,0.0,0.0,0.0,0.0,0.0,0.0,0.1,2020.0,0.8800060190072045,,,,,,500.0,0.101166667,,,,,,,Cu-Cr-Zr,one-step aging,900℃@50%,hardness,135.16,900.0,0.5
99.45,0.0,0.0,0.0,0.0,0.0,0.4,0.05,0.0,0.0,0.0,0.0,0.0,0.0,0.0,0.0,0.0,0.0,0.0,0.0,0.1,2020.0,0.8800060190072045,,,,,,500.0,0.2635,,,,,,,Cu-Cr-Zr,one-step aging,900℃@50%,hardness,141.17,900.0,0.5
99.45,0.0,0.0,0.0,0.0,0.0,0.4,0.05,0.0,0.0,0.0,0.0,0.0,0.0,0.0,0.0,0.0,0.0,0.0,0.0,0.1,2020.0,0.8800060190072045,,,,,,500.0,0.518333333,,,,,,,Cu-Cr-Zr,one-step aging,900℃@50%,hardness,140.49,900.0,0.5
99.45,0.0,0.0,0.0,0.0,0.0,0.4,0.05,0.0,0.0,0.0,0.0,0.0,0.0,0.0,0.0,0.0,0.0,0.0,0.0,0.1,2020.0,0.8800060190072045,,,,,,500.0,0.773333333,,,,,,,Cu-Cr-Zr,one-step aging,900℃@50%,hardness,139.15,900.0,0.5
99.45,0.0,0.0,0.0,0.0,0.0,0.4,0.05,0.0,0.0,0.0,0.0,0.0,0.0,0.0,0.0,0.0,0.0,0.0,0.0,0.1,2020.0,0.8800060190072045,,,,,,500.0,1.018333333,,,,,,,Cu-Cr-Zr,one-step aging,900℃@50%,hardness,134.12,900.0,0.5
99.45,0.0,0.0,0.0,0.0,0.0,0.4,0.05,0.0,0.0,0.0,0.0,0.0,0.0,0.0,0.0,0.0,0.0,0.0,0.0,0.1,2020.0,0.8800060190072045,,,,,,500.0,1.5135,,,,,,,Cu-Cr-Zr,one-step aging,900℃@50%,hardness,137.3,900.0,0.5
99.45,0.0,0.0,0.0,0.0,0.0,0.4,0.05,0.0,0.0,0.0,0.0,0.0,0.0,0.0,0.0,0.0,0.0,0.0,0.0,0.1,2020.0,0.8800060190072045,,,,,,500.0,2.018333333,,,,,,,Cu-Cr-Zr,one-step aging,900℃@50%,hardness,137.3,900.0,0.5
99.45,0.0,0.0,0.0,0.0,0.0,0.4,0.05,0.0,0.0,0.0,0.0,0.0,0.0,0.0,0.0,0.0,0.0,0.0,0.0,0.1,2020.0,0.8800060190072045,,,,,,500.0,4.023333333,,,,,,,Cu-Cr-Zr,one-step aging,900℃@50%,hardness,137.59,900.0,0.5
99.45,0.0,0.0,0.0,0.0,0.0,0.4,0.05,0.0,0.0,0.0,0.0,0.0,0.0,0.0,0.0,0.0,0.0,0.0,0.0,0.1,2020.0,0.8800060190072045,,,,,,500.0,6.028166667,,,,,,,Cu-Cr-Zr,one-step aging,900℃@50%,hardness,136.17,900.0,0.5
99.45,0.0,0.0,0.0,0.0,0.0,0.4,0.05,0.0,0.0,0.0,0.0,0.0,0.0,0.0,0.0,0.0,0.0,0.0,0.0,0.1,2020.0,0.8800060190072045,,,,,,500.0,8.028166667,,,,,,,Cu-Cr-Zr,one-step aging,900℃@50%,hardness,131.91,900.0,0.5
99.45,0.0,0.0,0.0,0.0,0.0,0.4,0.05,0.0,0.0,0.0,0.0,0.0,0.0,0.0,0.0,0.0,0.0,0.0,0.0,0.1,2020.0,0.8800060190072045,,,960.0,4.0,,450.0,0.0,,,,,,,Cu-Cr-Zr,one-step aging,900℃@50%,hardness,65.86,900.0,0.5
99.45,0.0,0.0,0.0,0.0,0.0,0.4,0.05,0.0,0.0,0.0,0.0,0.0,0.0,0.0,0.0,0.0,0.0,0.0,0.0,0.1,2020.0,0.8800060190072045,,,960.0,4.0,,450.0,0.181333333,,,,,,,Cu-Cr-Zr,one-step aging,900℃@50%,hardness,105.52,900.0,0.5
