Repository: djz031129/data

# Data and code for “Machine learning prediction of hardness and electrical conductivity in Cu–Cr-based alloys”

This repository contains the datasets, processed data, result tables, model state file, and complete manuscript-figure generation code used for the manuscript:

**Machine learning prediction of hardness and electrical conductivity in Cu–Cr-based alloys**

Authors: Jianzeng Du, Yanchao Chai, Jiao Man, Menghang Li, Yuxue Zhang, and Wenzheng An.

## Repository contents

```text
CuCr_ML_Data_Code_Repository/
├── README.md
├── CITATION.cff
├── LICENSE.md
├── requirements.txt
├── Data/
│   ├── raw/
│   │   └── Cu-Cr-X dataset.xlsx
│   ├── processed/

File: Data/processed/cucrx_hardness_processed.csv (part 2 of 7)
Cu,Ag,Al,B,Ce,Co,Cr,Er,Fe,Hf,Mg,Mn,Nb,Ni,Sc,Si,Sn,Ti,Y,Zn,Zr,year,source_reliability,homogenization temperature (℃),homogenization time (h),solution temperature (℃),solution time (h),CR1,Temp1 (℃),time1 (h),CR2,Temp2 (℃),time2 (h),CR3,Temp3 (℃),time3 (h),alloy classification,process classification,hot rolling or forging,y_name,y_data,hot_rolling_temp,hot_rolling_reduction
99.45,0.0,0.0,0.0,0.0,0.0,0.4,0.05,0.0,0.0,0.0,0.0,0.0,0.0,0.0,0.0,0.0,0.0,0.0,0.0,0.1,2020.0,0.8800060190072045,,,960.0,4.0,,450.0,0.339833333,,,,,,,Cu-Cr-Zr,one-step aging,900℃@50%,hardness,129.24,900.0,0.5
99.45,0.0,0.0,0.0,0.0,0.0,0.4,0.05,0.0,0.0,0.0,0.0,0.0,0.0,0.0,0.0,0.0,0.0,0.0,0.0,0.1,2020.0,0.8800060190072045,,,960.0,4.0,,450.0,0.661833333,,,,,,,Cu-Cr-Zr,one-step aging,900℃@50%,hardness,143.04,900.0,0.5
99.45,0.0,0.0,0.0,0.0,0.0,0.4,0.05,0.0,0.0,0.0,0.0,0.0,0.0,0.0,0.0,0.0,0.0,0.0,0.0,0.1,2020.0,0.8800060190072045,,,960.0,4.0,,450.0,0.916666667,,,,,,,Cu-Cr-Zr,one-step aging,900℃@50%,hardness,140.57,900.0,0.5
99.45,0.0,0.0,0.0,0.0,0.0,0.4,0.05,0.0,0.0,0.0,0.0,0.0,0.0,0.0,0.0,0.0,0.0,0.0,0.0,0.1,2020.0,0.8800060190072045,,,960.0,4.0,,450.0,1.4215,,,,,,,Cu-Cr-Zr,one-step aging,900℃@50%,hardness,142.7,900.0,0.5
99.45,0.0,0.0,0.0,0.0,0.0,0.4,0.05,0.0,0.0,0.0,0.0,0.0,0.0,0.0,0.0,0.0,0.0,0.0,0.0,0.1,2020.0,0.8800060190072045,,,960.0,4.0,,450.0,1.9215,,,,,,,Cu-Cr-Zr,one-step aging,900℃@50%,hardness,141.13,900.0,0.5
99.45,0.0,0.0,0.0,0.0,0.0,0.4,0.05,0.0,0.0,0.0,0.0,0.0,0.0,0.0,0.0,0.0,0.0,0.0,0.0,0.1,2020.0,0.8800060190072045,,,960.0,4.0,,450.0,3.9265,,,,,,,Cu-Cr-Zr,one-step aging,900℃@50%,hardness,147.38,900.0,0.5
99.45,0.0,0.0,0.0,0.0,0.0,0.4,0.05,0.0,0.0,0.0,0.0,0.0,0.0,0.0,0.0,0.0,0.0,0.0,0.0,0.1,2020.0,0.8800060190072045,,,960.0,4.0,,450.0,5.936333333,,,,,,,Cu-Cr-Zr,one-step aging,900℃@50%,hardness,146.81,900.0,0.5
99.45,0.0,0.0,0.0,0.0,0.0,0.4,0.05,0.0,0.0,0.0,0.0,0.0,0.0,0.0,0.0,0.0,0.0,0.0,0.0,0.1,2020.0,0.8800060190072045,,,960.0,4.0,,450.0,7.941166667,,,,,,,Cu-Cr-Zr,one-step aging,900℃@50%,hardness,146.81,900.0,0.5
99.45,0.0,0.0,0.0,0.0,0.0,0.4,0.05,0.0,0.0,0.0,0.0,0.0,0.0,0.0,0.0,0.0,0.0,0.0,0.0,0.1,2020.0,0.8800060190072045,,,960.0,4.0,,500.0,0.0,,,,,,,Cu-Cr-Zr,one-step aging,900℃@50%,hardness,64.18,900.0,0.5
99.45,0.0,0.0,0.0,0.0,0.0,0.4,0.05,0.0,0.0,0.0,0.0,0.0,0.0,0.0,0.0,0.0,0.0,0.0,0.0,0.1,2020.0,0.8800060190072045,,,960.0,4.0,,500.0,0.066666667,,,,,,,Cu-Cr-Zr,one-step aging,900℃@50%,hardness,96.57,900.0,0.5
99.45,0.0,0.0,0.0,0.0,0.0,0.4,0.05,0.0,0.0,0.0,0.0,0.0,0.0,0.0,0.0,0.0,0.0,0.0,0.0,0.1,2020.0,0.8800060190072045,,,960.0,4.0,,500.0,0.147,,,,,,,Cu-Cr-Zr,one-step aging,900℃@50%,hardness,118.74,900.0,0.5
99.45,0.0,0.0,0.0,0.0,0.0,0.4,0.05,0.0,0.0,0.0,0.0,0.0,0.0,0.0,0.0,0.0,0.0,0.0,0.0,0.1,2020.0,0.8800060190072045,,,960.0,4.0,,500.0,0.259833333,,,,,,,Cu-Cr-Zr,one-step aging,900℃@50%,hardness,130.19,900.0,0.5
99.45,0.0,0.0,0.0,0.0,0.0,0.4,0.05,0.0,0.0,0.0,0.0,0.0,0.0,0.0,0.0,0.0,0.0,0.0,0.0,0.1,2020.0,0.8800060190072045,,,960.0,4.0,,500.0,0.495166667,,,,,,,Cu-Cr-Zr,one-step aging,900℃@50%,hardness,134.75,900.0,0.5
99.45,0.0,0.0,0.0,0.0,0.0,0.4,0.05,0.0,0.0,0.0,0.0,0.0,0.0,0.0,0.0,0.0,0.0,0.0,0.0,0.1,2020.0,0.8800060190072045,,,960.0,4.0,,500.0,0.754833333,,,,,,,Cu-Cr-Zr,one-step aging,900℃@50%,hardness,134.05,900.0,0.5
99.45,0.0,0.0,0.0,0.0,0.0,0.4,0.05,0.0,0.0,0.0,0.0,0.0,0.0,0.0,0.0,0.0,0.0,0.0,0.0,0.1,2020.0,0.8800060190072045,,,960.0,4.0,,500.0,1.004833333,,,,,,,Cu-Cr-Zr,one-step aging,900℃@50%,hardness,134.29,900.0,0.5
99.45,0.0,0.0,0.0,0.0,0.0,0.4,0.05,0.0,0.0,0.0,0.0,0.0,0.0,0.0,0.0,0.0,0.0,0.0,0.0,0.1,2020.0,0.8800060190072045,,,960.0,4.0,,500.0,1.519666667,,,,,,,Cu-Cr-Zr,one-step aging,900℃@50%,hardness,133.19,900.0,0.5
99.45,0.0,0.0,0.0,0.0,0.0,0.4,0.05,0.0,0.0,0.0,0.0,0.0,0.0,0.0,0.0,0.0,0.0,0.0,0.0,0.1,2020.0,0.8800060190072045,,,960.0,4.0,,500.0,2.009833333,,,,,,,Cu-Cr-Zr,one-step aging,900℃@50%,hardness,129.79,900.0,0.5
99.45,0.0,0.0,0.0,0.0,0.0,0.4,0.05,0.0,0.0,0.0,0.0,0.0,0.0,0.0,0.0,0.0,0.0,0.0,0.0,0.1,2020.0,0.8800060190072045,,,960.0,4.0,,500.0,4.014666667,,,,,,,Cu-Cr-Zr,one-step aging,900℃@50%,hardness,121.28,900.0,0.5
99.45,0.0,0.0,0.0,0.0,0.0,0.4,0.05,0.0,0.0,0.0,0.0,0.0,0.0,0.0,0.0,0.0,0.0,0.0,0.0,0.1,2020.0,0.8800060190072045,,,960.0,4.0,,500.0,6.0245,,,,,,,Cu-Cr-Zr,one-step aging,900℃@50%,hardness,127.8,900.0,0.5
99.45,0.0,0.0,0.0,0.0,0.0,0.4,0.05,0.0,0.0,0.0,0.0,0.0,0.0,0.0,0.0,0.0,0.0,0.0,0.0,0.1,2020.0,0.8800060190072045,,,960.0,4.0,,500.0,8.029333333,,,,,,,Cu-Cr-Zr,one-step aging,900℃@50%,hardness,125.67,900.0,0.5
99.45,0.0,0.0,0.0,0.0,0.0,0.4,0.05,0.0,0.0,0.0,0.0,0.0,0.0,0.0,0.0,0.0,0.0,0.0,0.0,0.1,2020.0,0.8800060190072045,,,960.0,4.0,,400.0,0.0,,,,,,,Cu-Cr-Zr,one-step aging,900℃@50%,hardness,68.3,900.0,0.5
99.45,0.0,0.0,0.0,0.0,0.0,0.4,0.05,0.0,0.0,0.0,0.0,0.0,0.0,0.0,0.0,0.0,0.0,0.0,0.0,0.1,2020.0,0.8800060190072045,,,960.0,4.0,,400.0,0.308833333,,,,,,,Cu-Cr-Zr,one-step aging,900℃@50%,hardness,67.1,900.0,0.5
99.45,0.0,0.0,0.0,0.0,0.0,0.4,0.05,0.0,0.0,0.0,0.0,0.0,0.0,0.0,0.0,0.0,0.0,0.0,0.0,0.1,2020.0,0.8800060190072045,,,960.0,4.0,,400.0,0.549,,,,,,,Cu-Cr-Zr,one-step aging,900℃@50%,hardness,75.52,900.0,0.5
99.45,0.0,0.0,0.0,0.0,0.0,0.4,0.05,0.0,0.0,0.0,0.0,0.0,0.0,0.0,0.0,0.0,0.0,0.0,0.0,0.1,2020.0,0.8800060190072045,,,960.0,4.0,,400.0,0.804,,,,,,,Cu-Cr-Zr,one-step aging,900℃@50%,hardness,81.64,900.0,0.5
99.45,0.0,0.0,0.0,0.0,0.0,0.4,0.05,0.0,0.0,0.0,0.0,0.0,0.0,0.0,0.0,0.0,0.0,0.0,0.0,0.1,2020.0,0.8800060190072045,,,960.0,4.0,,400.0,1.049,,,,,,,Cu-Cr-Zr,one-step aging,900℃@50%,hardness,89.91,900.0,0.5
99.45,0.0,0.0,0.0,0.0,0.0,0.4,0.05,0.0,0.0,0.0,0.0,0.0,0.0,0.0,0.0,0.0,0.0,0.0,0.0,0.1,2020.0,0.8800060190072045,,,960.0,4.0,,400.0,1.549,,,,,,,Cu-Cr-Zr,one-step aging,900℃@50%,hardness,102.7,900.0,0.5
99.45,0.0,0.0,0.0,0.0,0.0,0.4,0.05,0.0,0.0,0.0,0.0,0.0,0.0,0.0,0.0,0.0,0.0,0.0,0.0,0.1,2020.0,0.8800060190072045,,,960.0,4.0,,400.0,2.054,,,,,,,Cu-Cr-Zr,one-step aging,900℃@50%,hardness,109.08,900.0,0.5
99.45,0.0,0.0,0.0,0.0,0.0,0.4,0.05,0.0,0.0,0.0,0.0,0.0,0.0,0.0,0.0,0.0,0.0,0.0,0.0,0.1,2020.0,0.8800060190072045,,,960.0,4.0,,400.0,4.058833333,,,,,,,Cu-Cr-Zr,one-step aging,900℃@50%,hardness,124.96,900.0,0.5
99.45,0.0,0.0,0.0,0.0,0.0,0.4,0.05,0.0,0.0,0.0,0.0,0.0,0.0,0.0,0.0,0.0,0.0,0.0,0.0,0.1,2020.0,0.8800060190072045,,,960.0,4.0,0.5,400.0,0.0,,,,,,,Cu-Cr-Zr,one-step aging,900℃@50%,hardness,127.27,900.0,0.5
99.45,0.0,0.0,0.0,0.0,0.0,0.4,0.05,0.0,0.0,0.0,0.0,0.0,0.0,0.0,0.0,0.0,0.0,0.0,0.0,0.1,2020.0,0.8800060190072045,,,960.0,4.0,0.5,400.0,0.223,,,,,,,Cu-Cr-Zr,one-step aging,900℃@50%,hardness,140.03,900.0,0.5
99.45,0.0,0.0,0.0,0.0,0.0,0.4,0.05,0.0,0.0,0.0,0.0,0.0,0.0,0.0,0.0,0.0,0.0,0.0,0.0,0.1,2020.0,0.8800060190072045,,,960.0,4.0,0.5,400.0,0.438666667,,,,,,,Cu-Cr-Zr,one-step aging,900℃@50%,hardness,152.69,900.0,0.5
99.45,0.0,0.0,0.0,0.0,0.0,0.4,0.05,0.0,0.0,0.0,0.0,0.0,0.0,0.0,0.0,0.0,0.0,0.0,0.0,0.1,2020.0,0.8800060190072045,,,960.0,4.0,0.5,400.0,0.954333333,,,,,,,Cu-Cr-Zr,one-step aging,900℃@50%,hardness,161.84,900.0,0.5
99.45,0.0,0.0,0.0,0.0,0.0,0.4,0.05,0.0,0.0,0.0,0.0,0.0,0.0,0.0,0.0,0.0,0.0,0.0,0.0,0.1,2020.0,0.8800060190072045,,,960.0,4.0,0.5,400.0,1.4535,,,,,,,Cu-Cr-Zr,one-step aging,900℃@50%,hardness,165.61,900.0,0.5
99.45,0.0,0.0,0.0,0.0,0.0,0.4,0.05,0.0,0.0,0.0,0.0,0.0,0.0,0.0,0.0,0.0,0.0,0.0,0.0,0.1,2020.0,0.8800060190072045,,,960.0,4.0,0.5,500.0,0.0,,,,,,,Cu-Cr-Zr,one-step aging,900℃@50%,hardness,132.23,900.0,0.5
99.45,0.0,0.0,0.0,0.0,0.0,0.4,0.05,0.0,0.0,0.0,0.0,0.0,0.0,0.0,0.0,0.0,0.0,0.0,0.0,0.1,2020.0,0.8800060190072045,,,960.0,4.0,0.5,500.0,0.189333333,,,,,,,Cu-Cr-Zr,one-step aging,900℃@50%,hardness,172.02,900.0,0.5
99.45,0.0,0.0,0.0,0.0,0.0,0.4,0.05,0.0,0.0,0.0,0.0,0.0,0.0,0.0,0.0,0.0,0.0,0.0,0.0,0.1,2020.0,0.8800060190072045,,,960.0,4.0,0.5,500.0,0.512333333,,,,,,,Cu-Cr-Zr,one-step aging,900℃@50%,hardness,162.3,900.0,0.5
99.45,0.0,0.0,0.0,0.0,0.0,0.4,0.05,0.0,0.0,0.0,0.0,0.0,0.0,0.0,0.0,0.0,0.0,0.0,0.0,0.1,2020.0,0.8800060190072045,,,960.0,4.0,0.5,500.0,0.763833333,,,,,,,Cu-Cr-Zr,one-step aging,900℃@50%,hardness,160.07,900.0,0.5
99.45,0.0,0.0,0.0,0.0,0.0,0.4,0.05,0.0,0.0,0.0,0.0,0.0,0.0,0.0,0.0,0.0,0.0,0.0,0.0,0.1,2020.0,0.8800060190072045,,,960.0,4.0,0.5,500.0,1.007333333,,,,,,,Cu-Cr-Zr,one-step aging,900℃@50%,hardness,147.41,900.0,0.5
99.45,0.0,0.0,0.0,0.0,0.0,0.4,0.05,0.0,0.0,0.0,0.0,0.0,0.0,0.0,0.0,0.0,0.0,0.0,0.0,0.1,2020.0,0.8800060190072045,,,960.0,4.0,0.5,500.0,1.512333333,,,,,,,Cu-Cr-Zr,one-step aging,900℃@50%,hardness,151.37,900.0,0.5
99.45,0.0,0.0,0.0,0.0,0.0,0.4,0.05,0.0,0.0,0.0,0.0,0.0,0.0,0.0,0.0,0.0,0.0,0.0,0.0,0.1,2020.0,0.8800060190072045,,,960.0,4.0,0.5,500.0,2.012333333,,,,,,,Cu-Cr-Zr,one-step aging,900℃@50%,hardness,154.82,900.0,0.5
99.45,0.0,0.0,0.0,0.0,0.0,0.4,0.05,0.0,0.0,0.0,0.0,0.0,0.0,0.0,0.0,0.0,0.0,0.0,0.0,0.1,2020.0,0.8800060190072045,,,960.0,4.0,0.5,500.0,4.017166667,,,,,,,Cu-Cr-Zr,one-step aging,900℃@50%,hardness,154.1,900.0,0.5
99.45,0.0,0.0,0.0,0.0,0.0,0.4,0.05,0.0,0.0,0.0,0.0,0.0,0.0,0.0,0.0,0.0,0.0,0.0,0.0,0.1,2020.0,0.8800060190072045,,,960.0,4.0,0.5,500.0,6.027,,,,,,,Cu-Cr-Zr,one-step aging,900℃@50%,hardness,146.76,900.0,0.5
99.45,0.0,0.0,0.0,0.0,0.0,0.4,0.05,0.0,0.0,0.0,0.0,0.0,0.0,0.0,0.0,0.0,0.0,0.0,0.0,0.1,2020.0,0.8800060190072045,,,960.0,4.0,0.5,500.0,8.017166667,,,,,,,Cu-Cr-Zr,one-step aging,900℃@50%,hardness,148.63,900.0,0.5
99.45,0.0,0.0,0.0,0.0,0.0,0.4,0.0,0.0,0.0,0.0,0.0,0.0,0.0,0.0,0.0,0.0,0.0,0.05,0.0,0.1,2020.0,0.8800060190072045,,,,,,450.0,0.019666667,,,,,,,Cu-Cr-Zr,one-step aging,900℃@50%,hardness,121.42,900.0,0.5
99.45,0.0,0.0,0.0,0.0,0.0,0.4,0.0,0.0,0.0,0.0,0.0,0.0,0.0,0.0,0.0,0.0,0.0,0.05,0.0,0.1,2020.0,0.8800060190072045,,,,,,450.0,0.387333333,,,,,,,Cu-Cr-Zr,one-step aging,900℃@50%,hardness,127.66,900.0,0.5
99.45,0.0,0.0,0.0,0.0,0.0,0.4,0.0,0.0,0.0,0.0,0.0,0.0,0.0,0.0,0.0,0.0,0.0,0.05,0.0,0.1,2020.0,0.8800060190072045,,,,,,450.0,0.647,,,,,,,Cu-Cr-Zr,one-step aging,900℃@50%,hardness,124.11,900.0,0.5
99.45,0.0,0.0,0.0,0.0,0.0,0.4,0.0,0.0,0.0,0.0,0.0,0.0,0.0,0.0,0.0,0.0,0.0,0.05,0.0,0.1,2020.0,0.8800060190072045,,,,,,450.0,0.843166667,,,,,,,Cu-Cr-Zr,one-step aging,900℃@50%,hardness,128.65,900.0,0.5
99.45,0.0,0.0,0.0,0.0,0.0,0.4,0.0,0.0,0.0,0.0,0.0,0.0,0.0,0.0,0.0,0.0,0.0,0.05,0.0,0.1,2020.0,0.8800060190072045,,,,,,450.0,0.941166667,,,,,,,Cu-Cr-Zr,one-step aging,900℃@50%,hardness,128.65,900.0,0.5
99.45,0.0,0.0,0.0,0.0,0.0,0.4,0.0,0.0,0.0,0.0,0.0,0.0,0.0,0.0,0.0,0.0,0.0,0.05,0.0,0.1,2020.0,0.8800060190072045,,,,,,450.0,1.402,,,,,,,Cu-Cr-Zr,one-step aging,900℃@50%,hardness,127.38,900.0,0.5
99.45,0.0,0.0,0.0,0.0,0.0,0.4,0.0,0.0,0.0,0.0,0.0,0.0,0.0,0.0,0.0,0.0,0.0,0.05,0.0,0.1,2020.0,0.8800060190072045,,,,,,450.0,1.848,,,,,,,Cu-Cr-Zr,one-step aging,900℃@50%,hardness,128.09,900.0,0.5
99.45,0.0,0.0,0.0,0.0,0.0,0.4,0.0,0.0,0.0,0.0,0.0,0.0,0.0,0.0,0.0,0.0,0.0,0.05,0.0,0.1,2020.0,0.8800060190072045,,,,,,450.0,1.941166667,,,,,,,Cu-Cr-Zr,one-step aging,900℃@50%,hardness,127.8,900.0,0.5
99.45,0.0,0.0,0.0,0.0,0.0,0.4,0.0,0.0,0.0,0.0,0.0,0.0,0.0,0.0,0.0,0.0,0.0,0.05,0.0,0.1,2020.0,0.8800060190072045,,,,,,400.0,0.0,,,,,,,Cu-Cr-Zr,one-step aging,900℃@50%,hardness,125.82,900.0,0.5
99.45,0.0,0.0,0.0,0.0,0.0,0.4,0.0,0.0,0.0,0.0,0.0,0.0,0.0,0.0,0.0,0.0,0.0,0.05,0.0,0.1,2020.0,0.8800060190072045,,,,,,400.0,0.1275,,,,,,,Cu-Cr-Zr,one-step aging,900℃@50%,hardness,114.59,900.0,0.5
99.45,0.0,0.0,0.0,0.0,0.0,0.4,0.0,0.0,0.0,0.0,0.0,0.0,0.0,0.0,0.0,0.0,0.0,0.05,0.0,0.1,2020.0,0.8800060190072045,,,,,,400.0,0.299,,,,,,,Cu-Cr-Zr,one-step aging,900℃@50%,hardness,117.73,900.0,0.5
99.45,0.0,0.0,0.0,0.0,0.0,0.4,0.0,0.0,0.0,0.0,0.0,0.0,0.0,0.0,0.0,0.0,0.0,0.05,0.0,0.1,2020.0,0.8800060190072045,,,,,,400.0,0.587333333,,,,,,,Cu-Cr-Zr,one-step aging,900℃@50%,hardness,125.05,900.0,0.5
99.45,0.0,0.0,0.0,0.0,0.0,0.4,0.0,0.0,0.0,0.0,0.0,0.0,0.0,0.0,0.0,0.0,0.0,0.05,0.0,0.1,2020.0,0.8800060190072045,,,,,,400.0,1.539166667,,,,,,,Cu-Cr-Zr,one-step aging,900℃@50%,hardness,134.75,900.0,0.5
99.45,0.0,0.0,0.0,0.0,0.0,0.4,0.0,0.0,0.0,0.0,0.0,0.0,0.0,0.0,0.0,0.0,0.0,0.05,0.0,0.1,2020.0,0.8800060190072045,,,,,,400.0,2.049,,,,,,,Cu-Cr-Zr,one-step aging,900℃@50%,hardness,141.42,900.0,0.5
99.45,0.0,0.0,0.0,0.0,0.0,0.4,0.0,0.0,0.0,0.0,0.0,0.0,0.0,0.0,0.0,0.0,0.0,0.05,0.0,0.1,2020.0,0.8800060190072045,,,,,,400.0,4.049,,,,,,,Cu-Cr-Zr,one-step aging,900℃@50%,hardness,135.04,900.0,0.5
99.45,0.0,0.0,0.0,0.0,0.0,0.4,0.0,0.0,0.0,0.0,0.0,0.0,0.0,0.0,0.0,0.0,0.0,0.05,0.0,0.1,2020.0,0.8800060190072045,,,,,,400.0,6.117666667,,,,,,,Cu-Cr-Zr,one-step aging,900℃@50%,hardness,139.43,900.0,0.5
99.45,0.0,0.0,0.0,0.0,0.0,0.4,0.0,0.0,0.0,0.0,0.0,0.0,0.0,0.0,0.0,0.0,0.0,0.05,0.0,0.1,2020.0,0.8800060190072045,,,,,,400.0,8.058833333,,,,,,,Cu-Cr-Zr,one-step aging,900℃@50%,hardness,137.87,900.0,0.5
99.45,0.0,0.0,0.0,0.0,0.0,0.4,0.0,0.0,0.0,0.0,0.0,0.0,0.0,0.0,0.0,0.0,0.0,0.05,0.0,0.1,2020.0,0.8800060190072045,,,960.0,4.0,,450.0,0.0065,,,,,,,Cu-Cr-Zr,one-step aging,900℃@50%,hardness,68.92,900.0,0.5
99.45,0.0,0.0,0.0,0.0,0.0,0.4,0.0,0.0,0.0,0.0,0.0,0.0,0.0,0.0,0.0,0.0,0.0,0.05,0.0,0.1,2020.0,0.8800060190072045,,,960.0,4.0,,450.0,0.136833333,,,,,,,Cu-Cr-Zr,one-step aging,900℃@50%,hardness,93.39,900.0,0.5
99.45,0.0,0.0,0.0,0.0,0.0,0.4,0.0,0.0,0.0,0.0,0.0,0.0,0.0,0.0,0.0,0.0,0.0,0.05,0.0,0.1,2020.0,0.8800060190072045,,,960.0,4.0,,450.0,0.382333333,,,,,,,Cu-Cr-Zr,one-step aging,900℃@50%,hardness,131.79,900.0,0.5
99.45,0.0,0.0,0.0,0.0,0.0,0.4,0.0,0.0,0.0,0.0,0.0,0.0,0.0,0.0,0.0,0.0,0.0,0.05,0.0,0.1,2020.0,0.8800060190072045,,,960.0,4.0,,450.0,0.632333333,,,,,,,Cu-Cr-Zr,one-step aging,900℃@50%,hardness,140.78,900.0,0.5
99.45,0.0,0.0,0.0,0.0,0.0,0.4,0.0,0.0,0.0,0.0,0.0,0.0,0.0,0.0,0.0,0.0,0.0,0.05,0.0,0.1,2020.0,0.8800060190072045,,,960.0,4.0,,450.0,0.887333333,,,,,,,Cu-Cr-Zr,one-step aging,900℃@50%,hardness,137.96,900.0,0.5
99.45,0.0,0.0,0.0,0.0,0.0,0.4,0.0,0.0,0.0,0.0,0.0,0.0,0.0,0.0,0.0,0.0,0.0,0.05,0.0,0.1,2020.0,0.8800060190072045,,,960.0,4.0,,450.0,1.387333333,,,,,,,Cu-Cr-Zr,one-step aging,900℃@50%,hardness,136.9,900.0,0.5
99.45,0.0,0.0,0.0,0.0,0.0,0.4,0.0,0.0,0.0,0.0,0.0,0.0,0.0,0.0,0.0,0.0,0.0,0.05,0.0,0.1,2020.0,0.8800060190072045,,,960.0,4.0,,450.0,1.887333333,,,,,,,Cu-Cr-Zr,one-step aging,900℃@50%,hardness,140.56,900.0,0.5
99.45,0.0,0.0,0.0,0.0,0.0,0.4,0.0,0.0,0.0,0.0,0.0,0.0,0.0,0.0,0.0,0.0,0.0,0.05,0.0,0.1,2020.0,0.8800060190072045,,,960.0,4.0,,450.0,3.892166667,,,,,,,Cu-Cr-Zr,one-step aging,900℃@50%,hardness,145.49,900.0,0.5
99.45,0.0,0.0,0.0,0.0,0.0,0.4,0.0,0.0,0.0,0.0,0.0,0.0,0.0,0.0,0.0,0.0,0.0,0.05,0.0,0.1,2020.0,0.8800060190072045,,,960.0,4.0,,450.0,5.897,,,,,,,Cu-Cr-Zr,one-step aging,900℃@50%,hardness,142.96,900.0,0.5
99.45,0.0,0.0,0.0,0.0,0.0,0.4,0.0,0.0,0.0,0.0,0.0,0.0,0.0,0.0,0.0,0.0,0.0,0.05,0.0,0.1,2020.0,0.8800060190072045,,,960.0,4.0,,450.0,7.897,,,,,,,Cu-Cr-Zr,one-step aging,900℃@50%,hardness,138.87,900.0,0.5
99.45,0.0,0.0,0.0,0.0,0.0,0.4,0.0,0.0,0.0,0.0,0.0,0.0,0.0,0.0,0.0,0.0,0.0,0.05,0.0,0.1,2020.0,0.8800060190072045,,,960.0,4.0,,400.0,0.156833333,,,,,,,Cu-Cr-Zr,one-step aging,900℃@50%,hardness,65.88,900.0,0.5
99.45,0.0,0.0,0.0,0.0,0.0,0.4,0.0,0.0,0.0,0.0,0.0,0.0,0.0,0.0,0.0,0.0,0.0,0.05,0.0,0.1,2020.0,0.8800060190072045,,,960.0,4.0,,400.0,0.387333333,,,,,,,Cu-Cr-Zr,one-step aging,900℃@50%,hardness,68.39,900.0,0.5
99.45,0.0,0.0,0.0,0.0,0.0,0.4,0.0,0.0,0.0,0.0,0.0,0.0,0.0,0.0,0.0,0.0,0.0,0.05,0.0,0.1,2020.0,0.8800060190072045,,,960.0,4.0,,400.0,0.642166667,,,,,,,Cu-Cr-Zr,one-step aging,900℃@50%,hardness,73.72,900.0,0.5
99.45,0.0,0.0,0.0,0.0,0.0,0.4,0.0,0.0,0.0,0.0,0.0,0.0,0.0,0.0,0.0,0.0,0.0,0.05,0.0,0.1,2020.0,0.8800060190072045,,,960.0,4.0,,400.0,0.892166667,,,,,,,Cu-Cr-Zr,one-step aging,900℃@50%,hardness,83.12,900.0,0.5
99.45,0.0,0.0,0.0,0.0,0.0,0.4,0.0,0.0,0.0,0.0,0.0,0.0,0.0,0.0,0.0,0.0,0.0,0.05,0.0,0.1,2020.0,0.8800060190072045,,,960.0,4.0,,400.0,1.387333333,,,,,,,Cu-Cr-Zr,one-step aging,900℃@50%,hardness,104.37,900.0,0.5
99.45,0.0,0.0,0.0,0.0,0.0,0.4,0.0,0.0,0.0,0.0,0.0,0.0,0.0,0.0,0.0,0.0,0.0,0.05,0.0,0.1,2020.0,0.8800060190072045,,,960.0,4.0,,400.0,1.887333333,,,,,,,Cu-Cr-Zr,one-step aging,900℃@50%,hardness,109.72,900.0,0.5
99.45,0.0,0.0,0.0,0.0,0.0,0.4,0.0,0.0,0.0,0.0,0.0,0.0,0.0,0.0,0.0,0.0,0.0,0.05,0.0,0.1,2020.0,0.8800060190072045,,,960.0,4.0,,400.0,3.897,,,,,,,Cu-Cr-Zr,one-step aging,900℃@50%,hardness,122.68,900.0,0.5
99.45,0.0,0.0,0.0,0.0,0.0,0.4,0.0,0.0,0.0,0.0,0.0,0.0,0.0,0.0,0.0,0.0,0.0,0.05,0.0,0.1,2020.0,0.8800060190072045,,,960.0,4.0,,400.0,5.897,,,,,,,Cu-Cr-Zr,one-step aging,900℃@50%,hardness,125.07,900.0,0.5
99.45,0.0,0.0,0.0,0.0,0.0,0.4,0.0,0.0,0.0,0.0,0.0,0.0,0.0,0.0,0.0,0.0,0.0,0.05,0.0,0.1,2020.0,0.8800060190072045,,,960.0,4.0,,400.0,7.897,,,,,,,Cu-Cr-Zr,one-step aging,900℃@50%,hardness,127.75,900.0,0.5
99.45,0.0,0.0,0.0,0.0,0.0,0.4,0.0,0.0,0.0,0.0,0.0,0.0,0.0,0.0,0.0,0.0,0.0,0.05,0.0,0.1,2020.0,0.8800060190072045,,,960.0,4.0,,500.0,0.0,,,,,,,Cu-Cr-Zr,one-step aging,900℃@50%,hardness,66.53,900.0,0.5
99.45,0.0,0.0,0.0,0.0,0.0,0.4,0.0,0.0,0.0,0.0,0.0,0.0,0.0,0.0,0.0,0.0,0.0,0.05,0.0,0.1,2020.0,0.8800060190072045,,,960.0,4.0,,500.0,0.116833333,,,,,,,Cu-Cr-Zr,one-step aging,900℃@50%,hardness,81.38,900.0,0.5
99.45,0.0,0.0,0.0,0.0,0.0,0.4,0.0,0.0,0.0,0.0,0.0,0.0,0.0,0.0,0.0,0.0,0.0,0.05,0.0,0.1,2020.0,0.8800060190072045,,,960.0,4.0,,500.0,0.272166667,,,,,,,Cu-Cr-Zr,one-step aging,900℃@50%,hardness,109.56,900.0,0.5
99.45,0.0,0.0,0.0,0.0,0.0,0.4,0.0,0.0,0.0,0.0,0.0,0.0,0.0,0.0,0.0,0.0,0.0,0.05,0.0,0.1,2020.0,0.8800060190072045,,,960.0,4.0,,500.0,0.490166667,,,,,,,Cu-Cr-Zr,one-step aging,900℃@50%,hardness,117.95,900.0,0.5
99.45,0.0,0.0,0.0,0.0,0.0,0.4,0.0,0.0,0.0,0.0,0.0,0.0,0.0,0.0,0.0,0.0,0.0,0.05,0.0,0.1,2020.0,0.8800060190072045,,,960.0,4.0,,500.0,0.764666667,,,,,,,Cu-Cr-Zr,one-step aging,900℃@50%,hardness,118.64,900.0,0.5
99.45,0.0,0.0,0.0,0.0,0.0,0.4,0.0,0.0,0.0,0.0,0.0,0.0,0.0,0.0,0.0,0.0,0.0,0.05,0.0,0.1,2020.0,0.8800060190072045,,,960.0,4.0,,500.0,1.014666667,,,,,,,Cu-Cr-Zr,one-step aging,900℃@50%,hardness,117.79,900.0,0.5
99.45,0.0,0.0,0.0,0.0,0.0,0.4,0.0,0.0,0.0,0.0,0.0,0.0,0.0,0.0,0.0,0.0,0.0,0.05,0.0,0.1,2020.0,0.8800060190072045,,,960.0,4.0,,500.0,1.514666667,,,,,,,Cu-Cr-Zr,one-step aging,900℃@50%,hardness,122.25,900.0,0.5
99.45,0.0,0.0,0.0,0.0,0.0,0.4,0.0,0.0,0.0,0.0,0.0,0.0,0.0,0.0,0.0,0.0,0.0,0.05,0.0,0.1,2020.0,0.8800060190072045,,,960.0,4.0,,500.0,2.014666667,,,,,,,Cu-Cr-Zr,one-step aging,900℃@50%,hardness,119.44,900.0,0.5
99.45,0.0,0.0,0.0,0.0,0.0,0.4,0.0,0.0,0.0,0.0,0.0,0.0,0.0,0.0,0.0,0.0,0.0,0.05,0.0,0.1,2020.0,0.8800060190072045,,,960.0,4.0,,500.0,4.0245,,,,,,,Cu-Cr-Zr,one-step aging,900℃@50%,hardness,126.76,900.0,0.5
99.45,0.0,0.0,0.0,0.0,0.0,0.4,0.0,0.0,0.0,0.0,0.0,0.0,0.0,0.0,0.0,0.0,0.0,0.05,0.0,0.1,2020.0,0.8800060190072045,,,960.0,4.0,,500.0,6.019666667,,,,,,,Cu-Cr-Zr,one-step aging,900℃@50%,hardness,116.06,900.0,0.5
99.45,0.0,0.0,0.0,0.0,0.0,0.4,0.0,0.0,0.0,0.0,0.0,0.0,0.0,0.0,0.0,0.0,0.0,0.05,0.0,0.1,2020.0,0.8800060190072045,,,960.0,4.0,,500.0,8.019666667,,,,,,,Cu-Cr-Zr,one-step aging,900℃@50%,hardness,117.89,900.0,0.5
99.45,0.0,0.0,0.0,0.0,0.0,0.4,0.0,0.0,0.0,0.0,0.0,0.0,0.0,0.0,0.0,0.0,0.0,0.05,0.0,0.1,2020.0,0.8800060190072045,,,960.0,4.0,0.5,400.0,0.058833333,,,,,,,Cu-Cr-Zr,one-step aging,900℃@50%,hardness,149.58,900.0,0.5
99.45,0.0,0.0,0.0,0.0,0.0,0.4,0.0,0.0,0.0,0.0,0.0,0.0,0.0,0.0,0.0,0.0,0.0,0.05,0.0,0.1,2020.0,0.8800060190072045,,,960.0,4.0,0.5,400.0,0.4215,,,,,,,Cu-Cr-Zr,one-step aging,900℃@50%,hardness,160.18,900.0,0.5
99.45,0.0,0.0,0.0,0.0,0.0,0.4,0.0,0.0,0.0,0.0,0.0,0.0,0.0,0.0,0.0,0.0,0.0,0.05,0.0,0.1,2020.0,0.8800060190072045,,,960.0,4.0,0.5,400.0,0.842333333,,,,,,,Cu-Cr-Zr,one-step aging,900℃@50%,hardness,167.55,900.0,0.5
99.45,0.0,0.0,0.0,0.0,0.0,0.4,0.0,0.0,0.0,0.0,0.0,0.0,0.0,0.0,0.0,0.0,0.0,0.05,0.0,0.1,2020.0,0.8800060190072045,,,960.0,4.0,0.5,400.0,1.254833333,,,,,,,Cu-Cr-Zr,one-step aging,900℃@50%,hardness,169.5,900.0,0.5
99.45,0.0,0.0,0.0,0.0,0.0,0.4,0.0,0.0,0.0,0.0,0.0,0.0,0.0,0.0,0.0,0.0,0.0,0.05,0.0,0.1,2020.0,0.8800060190072045,,,960.0,4.0,0.5,400.0,1.436333333,,,,,,,Cu-Cr-Zr,one-step aging,900℃@50%,hardness,169.22,900.0,0.5
99.45,0.0,0.0,0.0,0.0,0.0,0.4,0.0,0.0,0.0,0.0,0.0,0.0,0.0,0.0,0.0,0.0,0.0,0.05,0.0,0.1,2020.0,0.8800060190072045,,,960.0,4.0,0.5,500.0,0.0,,,,,,,Cu-Cr-Zr,one-step aging,900℃@50%,hardness,135.43,900.0,0.5
99.45,0.0,0.0,0.0,0.0,0.0,0.4,0.0,0.0,0.0,0.0,0.0,0.0,0.0,0.0,0.0,0.0,0.0,0.05,0.0,0.1,2020.0,0.8800060190072045,,,960.0,4.0,0.5,500.0,0.2005,,,,,,,Cu-Cr-Zr,one-step aging,900℃@50%,hardness,169.85,900.0,0.5
99.45,0.0,0.0,0.0,0.0,0.0,0.4,0.0,0.0,0.0,0.0,0.0,0.0,0.0,0.0,0.0,0.0,0.0,0.05,0.0,0.1,2020.0,0.8800060190072045,,,960.0,4.0,0.5,500.0,0.511,,,,,,,Cu-Cr-Zr,one-step aging,900℃@50%,hardness,164.56,900.0,0.5
99.45,0.0,0.0,0.0,0.0,0.0,0.4,0.0,0.0,0.0,0.0,0.0,0.0,0.0,0.0,0.0,0.0,0.0,0.05,0.0,0.1,2020.0,0.8800060190072045,,,960.0,4.0,0.5,500.0,0.756,,,,,,,Cu-Cr-Zr,one-step aging,900℃@50%,hardness,153.51,900.0,0.5
99.45,0.0,0.0,0.0,0.0,0.0,0.4,0.0,0.0,0.0,0.0,0.0,0.0,0.0,0.0,0.0,0.0,0.0,0.05,0.0,0.1,2020.0,0.8800060190072045,,,960.0,4.0,0.5,500.0,1.001166667,,,,,,,Cu-Cr-Zr,one-step aging,900℃@50%,hardness,145.31,900.0,0.5
99.45,0.0,0.0,0.0,0.0,0.0,0.4,0.0,0.0,0.0,0.0,0.0,0.0,0.0,0.0,0.0,0.0,0.0,0.05,0.0,0.1,2020.0,0.8800060190072045,,,960.0,4.0,0.5,500.0,1.501166667,,,,,,,Cu-Cr-Zr,one-step aging,900℃@50%,hardness,150.64,900.0,0.5
99.45,0.0,0.0,0.0,0.0,0.0,0.4,0.0,0.0,0.0,0.0,0.0,0.0,0.0,0.0,0.0,0.0,0.0,0.05,0.0,0.1,2020.0,0.8800060190072045,,,960.0,4.0,0.5,500.0,2.015833333,,,,,,,Cu-Cr-Zr,one-step aging,900℃@50%,hardness,154.61,900.0,0.5
99.45,0.0,0.0,0.0,0.0,0.0,0.4,0.0,0.0,0.0,0.0,0.0,0.0,0.0,0.0,0.0,0.0,0.0,0.05,0.0,0.1,2020.0,0.8800060190072045,,,960.0,4.0,0.5,500.0,4.0305,,,,,,,Cu-Cr-Zr,one-step aging,900℃@50%,hardness,154.18,900.0,0.5
99.45,0.0,0.0,0.0,0.0,0.0,0.4,0.0,0.0,0.0,0.0,0.0,0.0,0.0,0.0,0.0,0.0,0.0,0.05,0.0,0.1,2020.0,0.8800060190072045,,,960.0,4.0,0.5,500.0,6.025666667,,,,,,,Cu-Cr-Zr,one-step aging,900℃@50%,hardness,149.65,900.0,0.5
99.45,0.0,0.0,0.0,0.0,0.0,0.4,0.0,0.0,0.0,0.0,0.0,0.0,0.0,0.0,0.0,0.0,0.0,0.05,0.0,0.1,2020.0,0.8800060190072045,,,960.0,4.0,0.5,500.0,8.0305,,,,,,,Cu-Cr-Zr,one-step aging,900℃@50%,hardness,148.94,900.0,0.5
99.6,0.0,0.0,0.0,0.0,0.0,0.4,0.0,0.0,0.0,0.0,0.0,0.0,0.0,0.0,0.0,0.0,0.0,0.0,0.0,0.0,2021.0,0.8860060190072045,950.0,1.0,950.0,1.0,0.586,500.0,0.0,,,,,,,Cu-Cr,one-step aging,Extrusion12mm+Draw 7mm,hardness,118.71,,
99.6,0.0,0.0,0.0,0.0,0.0,0.4,0.0,0.0,0.0,0.0,0.0,0.0,0.0,0.0,0.0,0.0,0.0,0.0,0.0,0.0,2021.0,0.8860060190072045,950.0,1.0,950.0,1.0,0.586,500.0,0.163166667,,,,,,,Cu-Cr,one-step aging,Extrusion12mm+Draw 7mm,hardness,130.96,,
99.6,0.0,0.0,0.0,0.0,0.0,0.4,0.0,0.0,0.0,0.0,0.0,0.0,0.0,0.0,0.0,0.0,0.0,0.0,0.0,0.0,2021.0,0.8860060190072045,950.0,1.0,950.0,1.0,0.586,500.0,0.314166667,,,,,,,Cu-Cr,one-step aging,Extrusion12mm+Draw 7mm,hardness,144.82,,
99.6,0.0,0.0,0.0,0.0,0.0,0.4,0.0,0.0,0.0,0.0,0.0,0.0,0.0,0.0,0.0,0.0,0.0,0.0,0.0,0.0,2021.0,0.8860060190072045,950.0,1.0,950.0,1.0,0.586,500.0,0.495,,,,,,,Cu-Cr,one-step aging,Extrusion12mm+Draw 7mm,hardness,153.25,,
99.6,0.0,0.0,0.0,0.0,0.0,0.4,0.0,0.0,0.0,0.0,0.0,0.0,0.0,0.0,0.0,0.0,0.0,0.0,0.0,0.0,2021.0,0.8860060190072045,950.0,1.0,950.0,1.0,0.586,500.0,0.992833333,,,,,,,Cu-Cr,one-step aging,Extrusion12mm+Draw 7mm,hardness,136.85,,
99.6,0.0,0.0,0.0,0.0,0.0,0.4,0.0,0.0,0.0,0.0,0.0,0.0,0.0,0.0,0.0,0.0,0.0,0.0,0.0,0.0,2021.0,0.8860060190072045,950.0,1.0,950.0,1.0,0.586,500.0,1.985833333,,,,,,,Cu-Cr,one-step aging,Extrusion12mm+Draw 7mm,hardness,138.19,,
99.6,0.0,0.0,0.0,0.0,0.0,0.4,0.0,0.0,0.0,0.0,0.0,0.0,0.0,0.0,0.0,0.0,0.0,0.0,0.0,0.0,2021.0,0.8860060190072045,950.0,1.0,950.0,1.0,0.586,500.0,2.9765,,,,,,,Cu-Cr,one-step aging,Extrusion12mm+Draw 7mm,hardness,130.23,,
99.6,0.0,0.0,0.0,0.0,0.0,0.4,0.0,0.0,0.0,0.0,0.0,0.0,0.0,0.0,0.0,0.0,0.0,0.0,0.0,0.0,2021.0,0.8860060190072045,950.0,1.0,950.0,1.0,0.586,500.0,3.9765,,,,,,,Cu-Cr,one-step aging,Extrusion12mm+Draw 7mm,hardness,128.64,,
99.39,0.0,0.0,0.0,0.0,0.0,0.44,0.0,0.0,0.0,0.17,0.0,0.0,0.0,0.0,0.0,0.0,0.0,0.0,0.0,0.0,2021.0,0.8860060190072045,950.0,1.0,950.0,1.0,0.586,500.0,0.0,,,,,,,Cu-Cr-Mg,one-step aging,Extrusion12mm+Draw 7mm,hardness,133.75,,
99.39,0.0,0.0,0.0,0.0,0.0,0.44,0.0,0.0,0.0,0.17,0.0,0.0,0.0,0.0,0.0,0.0,0.0,0.0,0.0,0.0,2021.0,0.8860060190072045,950.0,1.0,950.0,1.0,0.586,500.0,0.153,,,,,,,Cu-Cr-Mg,one-step aging,Extrusion12mm+Draw 7mm,hardness,140.15,,
99.39,0.0,0.0,0.0,0.0,0.0,0.44,0.0,0.0,0.0,0.17,0.0,0.0,0.0,0.0,0.0,0.0,0.0,0.0,0.0,0.0,2021.0,0.8860060190072045,950.0,1.0,950.0,1.0,0.586,500.0,0.217166667,,,,,,,Cu-Cr-Mg,one-step aging,Extrusion12mm+Draw 7mm,hardness,149.2,,
99.39,0.0,0.0,0.0,0.0,0.0,0.44,0.0,0.0,0.0,0.17,0.0,0.0,0.0,0.0,0.0,0.0,0.0,0.0,0.0,0.0,2021.0,0.8860060190072045,950.0,1.0,950.0,1.0,0.586,500.0,0.266166667,,,,,,,Cu-Cr-Mg,one-step aging,Extrusion12mm+Draw 7mm,hardness,156.72,,
99.39,0.0,0.0,0.0,0.0,0.0,0.44,0.0,0.0,0.0,0.17,0.0,0.0,0.0,0.0,0.0,0.0,0.0,0.0,0.0,0.0,2021.0,0.8860060190072045,950.0,1.0,950.0,1.0,0.586,500.0,0.314833333,,,,,,,Cu-Cr-Mg,one-step aging,Extrusion12mm+Draw 7mm,hardness,164.21,,
99.39,0.0,0.0,0.0,0.0,0.0,0.44,0.0,0.0,0.0,0.17,0.0,0.0,0.0,0.0,0.0,0.0,0.0,0.0,0.0,0.0,2021.0,0.8860060190072045,950.0,1.0,950.0,1.0,0.586,500.0,0.4885,,,,,,,Cu-Cr-Mg,one-step aging,Extrusion12mm+Draw 7mm,hardness,167.82,,
99.39,0.0,0.0,0.0,0.0,0.0,0.44,0.0,0.0,0.0,0.17,0.0,0.0,0.0,0.0,0.0,0.0,0.0,0.0,0.0,0.0,2021.0,0.8860060190072045,950.0,1.0,950.0,1.0,0.586,500.0,0.976833333,,,,,,,Cu-Cr-Mg,one-step aging,Extrusion12mm+Draw 7mm,hardness,155.42,,
99.39,0.0,0.0,0.0,0.0,0.0,0.44,0.0,0.0,0.0,0.17,0.0,0.0,0.0,0.0,0.0,0.0,0.0,0.0,0.0,0.0,2021.0,0.8860060190072045,950.0,1.0,950.0,1.0,0.586,500.0,1.210666667,,,,,,,Cu-Cr-Mg,one-step aging,Extrusion12mm+Draw 7mm,hardness,155.88,,
99.39,0.0,0.0,0.0,0.0,0.0,0.44,0.0,0.0,0.0,0.17,0.0,0.0,0.0,0.0,0.0,0.0,0.0,0.0,0.0,0.0,2021.0,0.8860060190072045,950.0,1.0,950.0,1.0,0.586,500.0,1.972166667,,,,,,,Cu-Cr-Mg,one-step aging,Extrusion12mm+Draw 7mm,hardness,157.8,,
99.39,0.0,0.0,0.0,0.0,0.0,0.44,0.0,0.0,0.0,0.17,0.0,0.0,0.0,0.0,0.0,0.0,0.0,0.0,0.0,0.0,2021.0,0.8860060190072045,950.0,1.0,950.0,1.0,0.586,500.0,2.965333333,,,,,,,Cu-Cr-Mg,one-step aging,Extrusion12mm+Draw 7mm,hardness,158.64,,
99.39,0.0,0.0,0.0,0.0,0.0,0.44,0.0,0.0,0.0,0.17,0.0,0.0,0.0,0.0,0.0,0.0,0.0,0.0,0.0,0.0,2021.0,0.8860060190072045,950.0,1.0,950.0,1.0,0.586,500.0,3.960666667,,,,,,,Cu-Cr-Mg,one-step aging,Extrusion12mm+Draw 7mm,hardness,146.67,,
99.31,0.0,0.0,0.0,0.0,0.0,0.59,0.0,0.0,0.0,0.1,0.0,0.0,0.0,0.0,0.0,0.0,0.0,0.0,0.0,0.0,2021.0,0.8860060190072045,950.0,1.0,950.0,1.0,0.586,500.0,0.0,,,,,,,Cu-Cr-Mg,one-step aging,Extrusion12mm+Draw 7mm,hardness,128.47,,
99.31,0.0,0.0,0.0,0.0,0.0,0.59,0.0,0.0,0.0,0.1,0.0,0.0,0.0,0.0,0.0,0.0,0.0,0.0,0.0,0.0,2021.0,0.8860060190072045,950.0,1.0,950.0,1.0,0.586,500.0,0.166833333,,,,,,,Cu-Cr-Mg,one-step aging,Extrusion12mm+Draw 7mm,hardness,135.48,,
99.31,0.0,0.0,0.0,0.0,0.0,0.59,0.0,0.0,0.0,0.1,0.0,0.0,0.0,0.0,0.0,0.0,0.0,0.0,0.0,0.0,2021.0,0.8860060190072045,950.0,1.0,950.0,1.0,0.586,500.0,0.258833333,,,,,,,Cu-Cr-Mg,one-step aging,Extrusion12mm+Draw 7mm,hardness,147.58,,
99.31,0.0,0.0,0.0,0.0,0.0,0.59,0.0,0.0,0.0,0.1,0.0,0.0,0.0,0.0,0.0,0.0,0.0,0.0,0.0,0.0,2021.0,0.8860060190072045,950.0,1.0,950.0,1.0,0.586,500.0,0.324,,,,,,,Cu-Cr-Mg,one-step aging,Extrusion12mm+Draw 7mm,hardness,157.23,,
99.31,0.0,0.0,0.0,0.0,0.0,0.59,0.0,0.0,0.0,0.1,0.0,0.0,0.0,0.0,0.0,0.0,0.0,0.0,0.0,0.0,2021.0,0.8860060190072045,950.0,1.0,950.0,1.0,0.586,500.0,0.497666667,,,,,,,Cu-Cr-Mg,one-step aging,Extrusion12mm+Draw 7mm,hardness,159.85,,
99.31,0.0,0.0,0.0,0.0,0.0,0.59,0.0,0.0,0.0,0.1,0.0,0.0,0.0,0.0,0.0,0.0,0.0,0.0,0.0,0.0,2021.0,0.8860060190072045,950.0,1.0,950.0,1.0,0.586,500.0,0.986166667,,,,,,,Cu-Cr-Mg,one-step aging,Extrusion12mm+Draw 7mm,hardness,147.51,,
99.31,0.0,0.0,0.0,0.0,0.0,0.59,0.0,0.0,0.0,0.1,0.0,0.0,0.0,0.0,0.0,0.0,0.0,0.0,0.0,0.0,2021.0,0.8860060190072045,950.0,1.0,950.0,1.0,0.586,500.0,1.983833333,,,,,,,Cu-Cr-Mg,one-step aging,Extrusion12mm+Draw 7mm,hardness,152.15,,
99.31,0.0,0.0,0.0,0.0,0.0,0.59,0.0,0.0,0.0,0.1,0.0,0.0,0.0,0.0,0.0,0.0,0.0,0.0,0.0,0.0,2021.0,0.8860060190072045,950.0,1.0,950.0,1.0,0.586,500.0,2.983833333,,,,,,,Cu-Cr-Mg,one-step aging,Extrusion12mm+Draw 7mm,hardness,151.64,,
99.31,0.0,0.0,0.0,0.0,0.0,0.59,0.0,0.0,0.0,0.1,0.0,0.0,0.0,0.0,0.0,0.0,0.0,0.0,0.0,0.0,2021.0,0.8860060190072045,950.0,1.0,950.0,1.0,0.586,500.0,3.969833333,,,,,,,Cu-Cr-Mg,one-step aging,Extrusion12mm+Draw 7mm,hardness,142.26,,
99.6,0.0,0.0,0.0,0.0,0.0,0.4,0.0,0.0,0.0,0.0,0.0,0.0,0.0,0.0,0.0,0.0,0.0,0.0,0.0,0.0,2021.0,0.8860060190072045,950.0,1.0,950.0,1.0,0.586,500.0,0.5,,448.87,1.0,,,,Cu-Cr,two-step aging,Extrusion12mm+Draw 7mm,hardness,145.73,,
99.6,0.0,0.0,0.0,0.0,0.0,0.4,0.0,0.0,0.0,0.0,0.0,0.0,0.0,0.0,0.0,0.0,0.0,0.0,0.0,0.0,2021.0,0.8860060190072045,950.0,1.0,950.0,1.0,0.586,500.0,0.5,,498.72,1.0,,,,Cu-Cr,two-step aging,Extrusion12mm+Draw 7mm,hardness,144.11,,
99.6,0.0,0.0,0.0,0.0,0.0,0.4,0.0,0.0,0.0,0.0,0.0,0.0,0.0,0.0,0.0,0.0,0.0,0.0,0.0,0.0,2021.0,0.8860060190072045,950.0,1.0,950.0,1.0,0.586,500.0,0.5,,507.36,1.0,,,,Cu-Cr,two-step aging,Extrusion12mm+Draw 7mm,hardness,138.71,,
99.6,0.0,0.0,0.0,0.0,0.0,0.4,0.0,0.0,0.0,0.0,0.0,0.0,0.0,0.0,0.0,0.0,0.0,0.0,0.0,0.0,2021.0,0.8860060190072045,950.0,1.0,950.0,1.0,0.586,500.0,0.5,,518.62,1.0,,,,Cu-Cr,two-step aging,Extrusion12mm+Draw 7mm,hardness,135.28,,
99.6,0.0,0.0,0.0,0.0,0.0,0.4,0.0,0.0,0.0,0.0,0.0,0.0,0.0,0.0,0.0,0.0,0.0,0.0,0.0,0.0,2021.0,0.8860060190072045,950.0,1.0,950.0,1.0,0.586,500.0,0.5,,528.68,1.0,,,,Cu-Cr,two-step aging,Extrusion12mm+Draw 7mm,hardness,128.99,,
99.6,0.0,0.0,0.0,0.0,0.0,0.4,0.0,0.0,0.0,0.0,0.0,0.0,0.0,0.0,0.0,0.0,0.0,0.0,0.0,0.0,2021.0,0.8860060190072045,950.0,1.0,950.0,1.0,0.586,500.0,0.5,,538.66,1.0,,,,Cu-Cr,two-step aging,Extrusion12mm+Draw 7mm,hardness,122.5,,
99.6,0.0,0.0,0.0,0.0,0.0,0.4,0.0,0.0,0.0,0.0,0.0,0.0,0.0,0.0,0.0,0.0,0.0,0.0,0.0,0.0,2021.0,0.8860060190072045,950.0,1.0,950.0,1.0,0.586,500.0,0.5,,548.65,1.0,,,,Cu-Cr,two-step aging,Extrusion12mm+Draw 7mm,hardness,120.0,,
99.6,0.0,0.0,0.0,0.0,0.0,0.4,0.0,0.0,0.0,0.0,0.0,0.0,0.0,0.0,0.0,0.0,0.0,0.0,0.0,0.0,2021.0,0.8860060190072045,950.0,1.0,950.0,1.0,0.586,500.0,0.5,,578.6,1.0,,,,Cu-Cr,two-step aging,Extrusion12mm+Draw 7mm,hardness,110.2,,
99.6,0.0,0.0,0.0,0.0,0.0,0.4,0.0,0.0,0.0,0.0,0.0,0.0,0.0,0.0,0.0,0.0,0.0,0.0,0.0,0.0,2021.0,0.8860060190072045,950.0,1.0,950.0,1.0,0.586,500.0,0.5,,598.57,1.0,,,,Cu-Cr,two-step aging,Extrusion12mm+Draw 7mm,hardness,101.37,,
99.39,0.0,0.0,0.0,0.0,0.0,0.44,0.0,0.0,0.0,0.17,0.0,0.0,0.0,0.0,0.0,0.0,0.0,0.0,0.0,0.0,2021.0,0.8860060190072045,950.0,1.0,950.0,1.0,0.586,500.0,0.5,,448.8,1.0,,,,Cu-Cr-Mg,two-step aging,Extrusion12mm+Draw 7mm,hardness,157.18,,
99.39,0.0,0.0,0.0,0.0,0.0,0.44,0.0,0.0,0.0,0.17,0.0,0.0,0.0,0.0,0.0,0.0,0.0,0.0,0.0,0.0,2021.0,0.8860060190072045,950.0,1.0,950.0,1.0,0.586,500.0,0.5,,498.72,1.0,,,,Cu-Cr-Mg,two-step aging,Extrusion12mm+Draw 7mm,hardness,151.85,,
99.39,0.0,0.0,0.0,0.0,0.0,0.44,0.0,0.0,0.0,0.17,0.0,0.0,0.0,0.0,0.0,0.0,0.0,0.0,0.0,0.0,2021.0,0.8860060190072045,950.0,1.0,950.0,1.0,0.586,500.0,0.5,,528.75,1.0,,,,Cu-Cr-Mg,two-step aging,Extrusion12mm+Draw 7mm,hardness,147.3,,
99.39,0.0,0.0,0.0,0.0,0.0,0.44,0.0,0.0,0.0,0.17,0.0,0.0,0.0,0.0,0.0,0.0,0.0,0.0,0.0,0.0,2021.0,0.8860060190072045,950.0,1.0,950.0,1.0,0.586,500.0,0.5,,548.65,1.0,,,,Cu-Cr-Mg,two-step aging,Extrusion12mm+Draw 7mm,hardness,144.11,,
99.39,0.0,0.0,0.0,0.0,0.0,0.44,0.0,0.0,0.0,0.17,0.0,0.0,0.0,0.0,0.0,0.0,0.0,0.0,0.0,0.0,2021.0,0.8860060190072045,950.0,1.0,950.0,1.0,0.586,500.0,0.5,,568.39,1.0,,,,Cu-Cr-Mg,two-step aging,Extrusion12mm+Draw 7mm,hardness,133.35,,
99.39,0.0,0.0,0.0,0.0,0.0,0.44,0.0,0.0,0.0,0.17,0.0,0.0,0.0,0.0,0.0,0.0,0.0,0.0,0.0,0.0,2021.0,0.8860060190072045,950.0,1.0,950.0,1.0,0.586,500.0,0.5,,598.57,1.0,,,,Cu-Cr-Mg,two-step aging,Extrusion12mm+Draw 7mm,hardness,127.34,,
99.31,0.0,0.0,0.0,0.0,0.0,0.59,0.0,0.0,0.0,0.1,0.0,0.0,0.0,0.0,0.0,0.0,0.0,0.0,0.0,0.0,2021.0,0.8860060190072045,950.0,1.0,950.0,1.0,0.586,500.0,0.5,,448.65,1.0,,,,Cu-Cr-Mg,two-step aging,Extrusion12mm+Draw 7mm,hardness,150.2,,
99.31,0.0,0.0,0.0,0.0,0.0,0.59,0.0,0.0,0.0,0.1,0.0,0.0,0.0,0.0,0.0,0.0,0.0,0.0,0.0,0.0,2021.0,0.8860060190072045,950.0,1.0,950.0,1.0,0.586,500.0,0.5,,498.65,1.0,,,,Cu-Cr-Mg,two-step aging,Extrusion12mm+Draw 7mm,hardness,146.73,,
99.31,0.0,0.0,0.0,0.0,0.0,0.59,0.0,0.0,0.0,0.1,0.0,0.0,0.0,0.0,0.0,0.0,0.0,0.0,0.0,0.0,2021.0,0.8860060190072045,950.0,1.0,950.0,1.0,0.586,500.0,0.5,,528.68,1.0,,,,Cu-Cr-Mg,two-step aging,Extrusion12mm+Draw 7mm,hardness,144.48,,
99.31,0.0,0.0,0.0,0.0,0.0,0.59,0.0,0.0,0.0,0.1,0.0,0.0,0.0,0.0,0.0,0.0,0.0,0.0,0.0,0.0,2021.0,0.8860060190072045,950.0,1.0,950.0,1.0,0.586,500.0,0.5,,558.48,1.0,,,,Cu-Cr-Mg,two-step aging,Extrusion12mm+Draw 7mm,hardness,134.4,,
99.31,0.0,0.0,0.0,0.0,0.0,0.59,0.0,0.0,0.0,0.1,0.0,0.0,0.0,0.0,0.0,0.0,0.0,0.0,0.0,0.0,2021.0,0.8860060190072045,950.0,1.0,950.0,1.0,0.586,500.0,0.5,,578.53,1.0,,,,Cu-Cr-Mg,two-step aging,Extrusion12mm+Draw 7mm,hardness,124.52,,
99.31,0.0,0.0,0.0,0.0,0.0,0.59,0.0,0.0,0.0,0.1,0.0,0.0,0.0,0.0,0.0,0.0,0.0,0.0,0.0,0.0,2021.0,0.8860060190072045,950.0,1.0,950.0,1.0,0.586,500.0,0.5,,598.57,1.0,,,,Cu-Cr-Mg,two-step aging,Extrusion12mm+Draw 7mm,hardness,119.27,,
99.1,0.0,0.0,0.0,0.0,0.0,0.9,0.0,0.0,0.0,0.0,0.0,0.0,0.0,0.0,0.0,0.0,0.0,0.0,0.0,0.0,2022.0,0.8920060190072046,,,960.0,1.5,,460.0,0.482333333,,,,,,,Cu-Cr,one-step aging,-,hardness,128.11,,
99.1,0.0,0.0,0.0,0.0,0.0,0.9,0.0,0.0,0.0,0.0,0.0,0.0,0.0,0.0,0.0,0.0,0.0,0.0,0.0,0.0,2022.0,0.8920060190072046,,,960.0,1.5,,460.0,0.942666667,,,,,,,Cu-Cr,one-step aging,-,hardness,139.1,,
99.1,0.0,0.0,0.0,0.0,0.0,0.9,0.0,0.0,0.0,0.0,0.0,0.0,0.0,0.0,0.0,0.0,0.0,0.0,0.0,0.0,2022.0,0.8920060190072046,,,960.0,1.5,,460.0,1.4515,,,,,,,Cu-Cr,one-step aging,-,hardness,140.14,,
99.1,0.0,0.0,0.0,0.0,0.0,0.9,0.0,0.0,0.0,0.0,0.0,0.0,0.0,0.0,0.0,0.0,0.0,0.0,0.0,0.0,2022.0,0.8920060190072046,,,960.0,1.5,,460.0,1.949333333,,,,,,,Cu-Cr,one-step aging,-,hardness,138.24,,
99.1,0.0,0.0,0.0,0.0,0.0,0.9,0.0,0.0,0.0,0.0,0.0,0.0,0.0,0.0,0.0,0.0,0.0,0.0,0.0,0.0,2022.0,0.8920060190072046,,,960.0,1.5,,460.0,2.953666667,,,,,,,Cu-Cr,one-step aging,-,hardness,138.42,,
99.1,0.0,0.0,0.0,0.0,0.0,0.9,0.0,0.0,0.0,0.0,0.0,0.0,0.0,0.0,0.0,0.0,0.0,0.0,0.0,0.0,2022.0,0.8920060190072046,,,960.0,1.5,,460.0,3.456,,,,,,,Cu-Cr,one-step aging,-,hardness,137.52,,
99.1,0.0,0.0,0.0,0.0,0.0,0.9,0.0,0.0,0.0,0.0,0.0,0.0,0.0,0.0,0.0,0.0,0.0,0.0,0.0,0.0,2022.0,0.8920060190072046,,,960.0,1.5,,460.0,3.960333333,,,,,,,Cu-Cr,one-step aging,-,hardness,135.63,,
99.1,0.0,0.0,0.0,0.0,0.0,0.9,0.0,0.0,0.0,0.0,0.0,0.0,0.0,0.0,0.0,0.0,0.0,0.0,0.0,0.0,2022.0,0.8920060190072046,,,960.0,1.5,,460.0,4.967,,,,,,,Cu-Cr,one-step aging,-,hardness,137.84,,
98.95,0.0,0.0,0.0,0.0,0.0,0.95,0.0,0.0,0.0,0.0,0.0,0.0,0.0,0.0,0.0,0.0,0.0,0.1,0.0,0.0,2022.0,0.8920060190072046,,,960.0,1.5,,460.0,0.0,,,,,,,Cu-Cr-Y,one-step aging,-,hardness,88.35,,
98.95,0.0,0.0,0.0,0.0,0.0,0.95,0.0,0.0,0.0,0.0,0.0,0.0,0.0,0.0,0.0,0.0,0.0,0.1,0.0,0.0,2022.0,0.8920060190072046,,,960.0,1.5,,460.0,0.083,,,,,,,Cu-Cr-Y,one-step aging,-,hardness,101.38,,
98.95,0.0,0.0,0.0,0.0,0.0,0.95,0.0,0.0,0.0,0.0,0.0,0.0,0.0,0.0,0.0,0.0,0.0,0.1,0.0,0.0,2022.0,0.8920060190072046,,,960.0,1.5,,460.0,0.167333333,,,,,,,Cu-Cr-Y,one-step aging,-,hardness,112.93,,
98.95,0.0,0.0,0.0,0.0,0.0,0.95,0.0,0.0,0.0,0.0,0.0,0.0,0.0,0.0,0.0,0.0,0.0,0.1,0.0,0.0,2022.0,0.8920060190072046,,,960.0,1.5,,460.0,0.305,,,,,,,Cu-Cr-Y,one-step aging,-,hardness,126.14,,
98.95,0.0,0.0,0.0,0.0,0.0,0.95,0.0,0.0,0.0,0.0,0.0,0.0,0.0,0.0,0.0,0.0,0.0,0.1,0.0,0.0,2022.0,0.8920060190072046,,,960.0,1.5,,460.0,0.986833333,,,,,,,Cu-Cr-Y,one-step aging,-,hardness,125.45,,
98.95,0.0,0.0,0.0,0.0,0.0,0.95,0.0,0.0,0.0,0.0,0.0,0.0,0.0,0.0,0.0,0.0,0.0,0.1,0.0,0.0,2022.0,0.8920060190072046,,,960.0,1.5,,460.0,1.460333333,,,,,,,Cu-Cr-Y,one-step aging,-,hardness,128.2,,
98.95,0.0,0.0,0.0,0.0,0.0,0.95,0.0,0.0,0.0,0.0,0.0,0.0,0.0,0.0,0.0,0.0,0.0,0.1,0.0,0.0,2022.0,0.8920060190072046,,,960.0,1.5,,460.0,1.530833333,,,,,,,Cu-Cr-Y,one-step aging,-,hardness,128.69,,
98.95,0.0,0.0,0.0,0.0,0.0,0.95,0.0,0.0,0.0,0.0,0.0,0.0,0.0,0.0,0.0,0.0,0.0,0.1,0.0,0.0,2022.0,0.8920060190072046,,,960.0,1.5,,460.0,1.995666667,,,,,,,Cu-Cr-Y,one-step aging,-,hardness,131.8,,
98.95,0.0,0.0,0.0,0.0,0.0,0.95,0.0,0.0,0.0,0.0,0.0,0.0,0.0,0.0,0.0,0.0,0.0,0.1,0.0,0.0,2022.0,0.8920060190072046,,,960.0,1.5,,460.0,2.997833333,,,,,,,Cu-Cr-Y,one-step aging,-,hardness,132.66,,
98.95,0.0,0.0,0.0,0.0,0.0,0.95,0.0,0.0,0.0,0.0,0.0,0.0,0.0,0.0,0.0,0.0,0.0,0.1,0.0,0.0,2022.0,0.8920060190072046,,,960.0,1.5,,460.0,3.502166667,,,,,,,Cu-Cr-Y,one-step aging,-,hardness,131.94,,
98.95,0.0,0.0,0.0,0.0,0.0,0.95,0.0,0.0,0.0,0.0,0.0,0.0,0.0,0.0,0.0,0.0,0.0,0.1,0.0,0.0,2022.0,0.8920060190072046,,,960.0,1.5,,460.0,5.011,,,,,,,Cu-Cr-Y,one-step aging,-,hardness,132.39,,
98.96,0.0,0.0,0.0,0.0,0.0,0.89,0.0,0.0,0.0,0.0,0.0,0.0,0.0,0.0,0.0,0.0,0.0,0.15,0.0,0.0,2022.0,0.8920060190072046,,,960.0,1.5,,460.0,0.0,,,,,,,Cu-Cr-Y,one-step aging,-,hardness,93.35,,
98.96,0.0,0.0,0.0,0.0,0.0,0.89,0.0,0.0,0.0,0.0,0.0,0.0,0.0,0.0,0.0,0.0,0.0,0.15,0.0,0.0,2022.0,0.8920060190072046,,,960.0,1.5,,460.0,0.149833333,,,,,,,Cu-Cr-Y,one-step aging,-,hardness,77.04,,
98.96,0.0,0.0,0.0,0.0,0.0,0.89,0.0,0.0,0.0,0.0,0.0,0.0,0.0,0.0,0.0,0.0,0.0,0.15,0.0,0.0,2022.0,0.8920060190072046,,,960.0,1.5,,460.0,0.208666667,,,,,,,Cu-Cr-Y,one-step aging,-,hardness,91.06,,
98.96,0.0,0.0,0.0,0.0,0.0,0.89,0.0,0.0,0.0,0.0,0.0,0.0,0.0,0.0,0.0,0.0,0.0,0.15,0.0,0.0,2022.0,0.8920060190072046,,,960.0,1.5,,460.0,0.256166667,,,,,,,Cu-Cr-Y,one-step aging,-,hardness,105.54,,
98.96,0.0,0.0,0.0,0.0,0.0,0.89,0.0,0.0,0.0,0.0,0.0,0.0,0.0,0.0,0.0,0.0,0.0,0.15,0.0,0.0,2022.0,0.8920060190072046,,,960.0,1.5,,460.0,0.3095,,,,,,,Cu-Cr-Y,one-step aging,-,hardness,121.26,,
98.96,0.0,0.0,0.0,0.0,0.0,0.89,0.0,0.0,0.0,0.0,0.0,0.0,0.0,0.0,0.0,0.0,0.0,0.15,0.0,0.0,2022.0,0.8920060190072046,,,960.0,1.5,,460.0,0.483166667,,,,,,,Cu-Cr-Y,one-step aging,-,hardness,125.93,,
98.96,0.0,0.0,0.0,0.0,0.0,0.89,0.0,0.0,0.0,0.0,0.0,0.0,0.0,0.0,0.0,0.0,0.0,0.15,0.0,0.0,2022.0,0.8920060190072046,,,960.0,1.5,,460.0,0.990166667,,,,,,,Cu-Cr-Y,one-step aging,-,hardness,128.92,,
98.96,0.0,0.0,0.0,0.0,0.0,0.89,0.0,0.0,0.0,0.0,0.0,0.0,0.0,0.0,0.0,0.0,0.0,0.15,0.0,0.0,2022.0,0.8920060190072046,,,960.0,1.5,,460.0,1.4945,,,,,,,Cu-Cr-Y,one-step aging,-,hardness,129.77,,
98.96,0.0,0.0,0.0,0.0,0.0,0.89,0.0,0.0,0.0,0.0,0.0,0.0,0.0,0.0,0.0,0.0,0.0,0.15,0.0,0.0,2022.0,0.8920060190072046,,,960.0,1.5,,460.0,1.996666667,,,,,,,Cu-Cr-Y,one-step aging,-,hardness,129.1,,
98.96,0.0,0.0,0.0,0.0,0.0,0.89,0.0,0.0,0.0,0.0,0.0,0.0,0.0,0.0,0.0,0.0,0.0,0.15,0.0,0.0,2022.0,0.8920060190072046,,,960.0,1.5,,460.0,2.998833333,,,,,,,Cu-Cr-Y,one-step aging,-,hardness,131.08,,
98.96,0.0,0.0,0.0,0.0,0.0,0.89,0.0,0.0,0.0,0.0,0.0,0.0,0.0,0.0,0.0,0.0,0.0,0.15,0.0,0.0,2022.0,0.8920060190072046,,,960.0,1.5,,460.0,3.5055,,,,,,,Cu-Cr-Y,one-step aging,-,hardness,130.81,,
98.96,0.0,0.0,0.0,0.0,0.0,0.89,0.0,0.0,0.0,0.0,0.0,0.0,0.0,0.0,0.0,0.0,0.0,0.15,0.0,0.0,2022.0,0.8920060190072046,,,960.0,1.5,,460.0,4.007666667,,,,,,,Cu-Cr-Y,one-step aging,-,hardness,130.27,,
98.96,0.0,0.0,0.0,0.0,0.0,0.89,0.0,0.0,0.0,0.0,0.0,0.0,0.0,0.0,0.0,0.0,0.0,0.15,0.0,0.0,2022.0,0.8920060190072046,,,960.0,1.5,,460.0,5.014333333,,,,,,,Cu-Cr-Y,one-step aging,-,hardness,126.53,,
99.04,0.0,0.0,0.0,0.0,0.0,0.9,0.0,0.0,0.0,0.0,0.0,0.0,0.0,0.0,0.0,0.0,0.0,0.06,0.0,0.0,2022.0,0.8920060190072046,,,960.0,1.5,,460.0,0.0,,,,,,,Cu-Cr-Y,one-step aging,-,hardness,77.78,,
99.04,0.0,0.0,0.0,0.0,0.0,0.9,0.0,0.0,0.0,0.0,0.0,0.0,0.0,0.0,0.0,0.0,0.0,0.06,0.0,0.0,2022.0,0.8920060190072046,,,960.0,1.5,,460.0,0.0925,,,,,,,Cu-Cr-Y,one-step aging,-,hardness,93.08,,
99.04,0.0,0.0,0.0,0.0,0.0,0.9,0.0,0.0,0.0,0.0,0.0,0.0,0.0,0.0,0.0,0.0,0.0,0.06,0.0,0.0,2022.0,0.8920060190072046,,,960.0,1.5,,460.0,0.163,,,,,,,Cu-Cr-Y,one-step aging,-,hardness,103.78,,
99.04,0.0,0.0,0.0,0.0,0.0,0.9,0.0,0.0,0.0,0.0,0.0,0.0,0.0,0.0,0.0,0.0,0.0,0.06,0.0,0.0,2022.0,0.8920060190072046,,,960.0,1.5,,460.0,0.328166667,,,,,,,Cu-Cr-Y,one-step aging,-,hardness,105.74,,
99.04,0.0,0.0,0.0,0.0,0.0,0.9,0.0,0.0,0.0,0.0,0.0,0.0,0.0,0.0,0.0,0.0,0.0,0.06,0.0,0.0,2022.0,0.8920060190072046,,,960.0,1.5,,460.0,0.495666667,,,,,,,Cu-Cr-Y,one-step aging,-,hardness,112.56,,
99.04,0.0,0.0,0.0,0.0,0.0,0.9,0.0,0.0,0.0,0.0,0.0,0.0,0.0,0.0,0.0,0.0,0.0,0.06,0.0,0.0,2022.0,0.8920060190072046,,,960.0,1.5,,460.0,1.502166667,,,,,,,Cu-Cr-Y,one-step aging,-,hardness,124.28,,
