Repository: djz031129/data

# Data and code for “Machine learning prediction of hardness and electrical conductivity in Cu–Cr-based alloys”

This repository contains the datasets, processed data, result tables, model state file, and complete manuscript-figure generation code used for the manuscript:

**Machine learning prediction of hardness and electrical conductivity in Cu–Cr-based alloys**

Authors: Jianzeng Du, Yanchao Chai, Jiao Man, Menghang Li, Yuxue Zhang, and Wenzheng An.

## Repository contents

```text
CuCr_ML_Data_Code_Repository/
├── README.md
├── CITATION.cff
├── LICENSE.md
├── requirements.txt
├── Data/
│   ├── raw/
│   │   └── Cu-Cr-X dataset.xlsx
│   ├── processed/

File: Data/processed/cucrx_hardness_processed.csv (part 3 of 7)
Cu,Ag,Al,B,Ce,Co,Cr,Er,Fe,Hf,Mg,Mn,Nb,Ni,Sc,Si,Sn,Ti,Y,Zn,Zr,year,source_reliability,homogenization temperature (℃),homogenization time (h),solution temperature (℃),solution time (h),CR1,Temp1 (℃),time1 (h),CR2,Temp2 (℃),time2 (h),CR3,Temp3 (℃),time3 (h),alloy classification,process classification,hot rolling or forging,y_name,y_data,hot_rolling_temp,hot_rolling_reduction
99.04,0.0,0.0,0.0,0.0,0.0,0.9,0.0,0.0,0.0,0.0,0.0,0.0,0.0,0.0,0.0,0.0,0.0,0.06,0.0,0.0,2022.0,0.8920060190072046,,,960.0,1.5,,460.0,2.006666667,,,,,,,Cu-Cr-Y,one-step aging,-,hardness,127.34,,
99.04,0.0,0.0,0.0,0.0,0.0,0.9,0.0,0.0,0.0,0.0,0.0,0.0,0.0,0.0,0.0,0.0,0.0,0.06,0.0,0.0,2022.0,0.8920060190072046,,,960.0,1.5,,460.0,3.008833333,,,,,,,Cu-Cr-Y,one-step aging,-,hardness,126.22,,
99.04,0.0,0.0,0.0,0.0,0.0,0.9,0.0,0.0,0.0,0.0,0.0,0.0,0.0,0.0,0.0,0.0,0.0,0.06,0.0,0.0,2022.0,0.8920060190072046,,,960.0,1.5,,460.0,3.508833333,,,,,,,Cu-Cr-Y,one-step aging,-,hardness,126.35,,
99.04,0.0,0.0,0.0,0.0,0.0,0.9,0.0,0.0,0.0,0.0,0.0,0.0,0.0,0.0,0.0,0.0,0.0,0.06,0.0,0.0,2022.0,0.8920060190072046,,,960.0,1.5,,460.0,4.0155,,,,,,,Cu-Cr-Y,one-step aging,-,hardness,125.54,,
99.04,0.0,0.0,0.0,0.0,0.0,0.9,0.0,0.0,0.0,0.0,0.0,0.0,0.0,0.0,0.0,0.0,0.0,0.06,0.0,0.0,2022.0,0.8920060190072046,,,960.0,1.5,,460.0,5.017666667,,,,,,,Cu-Cr-Y,one-step aging,-,hardness,105.72,,
98.95,0.0,0.0,0.0,0.0,0.0,0.95,0.0,0.0,0.0,0.0,0.0,0.0,0.0,0.0,0.0,0.0,0.0,0.1,0.0,0.0,2022.0,0.8920060190072046,,,960.0,1.5,0.9,460.0,0.0,,,,,,,Cu-Cr-Y,one-step aging,-,hardness,137.31,,
98.95,0.0,0.0,0.0,0.0,0.0,0.95,0.0,0.0,0.0,0.0,0.0,0.0,0.0,0.0,0.0,0.0,0.0,0.1,0.0,0.0,2022.0,0.8920060190072046,,,960.0,1.5,0.9,460.0,0.132666667,,,,,,,Cu-Cr-Y,one-step aging,-,hardness,141.91,,
98.95,0.0,0.0,0.0,0.0,0.0,0.95,0.0,0.0,0.0,0.0,0.0,0.0,0.0,0.0,0.0,0.0,0.0,0.1,0.0,0.0,2022.0,0.8920060190072046,,,960.0,1.5,0.9,460.0,0.210166667,,,,,,,Cu-Cr-Y,one-step aging,-,hardness,148.09,,
98.95,0.0,0.0,0.0,0.0,0.0,0.95,0.0,0.0,0.0,0.0,0.0,0.0,0.0,0.0,0.0,0.0,0.0,0.1,0.0,0.0,2022.0,0.8920060190072046,,,960.0,1.5,0.9,460.0,0.303166667,,,,,,,Cu-Cr-Y,one-step aging,-,hardness,155.93,,
98.95,0.0,0.0,0.0,0.0,0.0,0.95,0.0,0.0,0.0,0.0,0.0,0.0,0.0,0.0,0.0,0.0,0.0,0.1,0.0,0.0,2022.0,0.8920060190072046,,,960.0,1.5,0.9,460.0,0.469,,,,,,,Cu-Cr-Y,one-step aging,-,hardness,157.52,,
98.95,0.0,0.0,0.0,0.0,0.0,0.95,0.0,0.0,0.0,0.0,0.0,0.0,0.0,0.0,0.0,0.0,0.0,0.1,0.0,0.0,2022.0,0.8920060190072046,,,960.0,1.5,0.9,460.0,0.966,,,,,,,Cu-Cr-Y,one-step aging,-,hardness,156.07,,
98.95,0.0,0.0,0.0,0.0,0.0,0.95,0.0,0.0,0.0,0.0,0.0,0.0,0.0,0.0,0.0,0.0,0.0,0.1,0.0,0.0,2022.0,0.8920060190072046,,,960.0,1.5,0.9,460.0,1.435833333,,,,,,,Cu-Cr-Y,one-step aging,-,hardness,155.76,,
98.95,0.0,0.0,0.0,0.0,0.0,0.95,0.0,0.0,0.0,0.0,0.0,0.0,0.0,0.0,0.0,0.0,0.0,0.1,0.0,0.0,2022.0,0.8920060190072046,,,960.0,1.5,0.9,460.0,1.989,,,,,,,Cu-Cr-Y,one-step aging,-,hardness,155.24,,
98.95,0.0,0.0,0.0,0.0,0.0,0.95,0.0,0.0,0.0,0.0,0.0,0.0,0.0,0.0,0.0,0.0,0.0,0.1,0.0,0.0,2022.0,0.8920060190072046,,,960.0,1.5,0.9,460.0,2.989,,,,,,,Cu-Cr-Y,one-step aging,-,hardness,148.45,,
98.95,0.0,0.0,0.0,0.0,0.0,0.95,0.0,0.0,0.0,0.0,0.0,0.0,0.0,0.0,0.0,0.0,0.0,0.1,0.0,0.0,2022.0,0.8920060190072046,,,960.0,1.5,0.9,460.0,3.497833333,,,,,,,Cu-Cr-Y,one-step aging,-,hardness,148.42,,
98.95,0.0,0.0,0.0,0.0,0.0,0.95,0.0,0.0,0.0,0.0,0.0,0.0,0.0,0.0,0.0,0.0,0.0,0.1,0.0,0.0,2022.0,0.8920060190072046,,,960.0,1.5,0.9,460.0,4.006666667,,,,,,,Cu-Cr-Y,one-step aging,-,hardness,148.12,,
98.95,0.0,0.0,0.0,0.0,0.0,0.95,0.0,0.0,0.0,0.0,0.0,0.0,0.0,0.0,0.0,0.0,0.0,0.1,0.0,0.0,2022.0,0.8920060190072046,,,960.0,1.5,0.9,460.0,5.017666667,,,,,,,Cu-Cr-Y,one-step aging,-,hardness,146.36,,
99.04,0.0,0.0,0.0,0.0,0.0,0.9,0.0,0.0,0.0,0.0,0.0,0.0,0.0,0.0,0.0,0.0,0.0,0.06,0.0,0.0,2022.0,0.8920060190072046,,,960.0,1.5,0.9,460.0,0.0,,,,,,,Cu-Cr-Y,one-step aging,-,hardness,139.43,,
99.04,0.0,0.0,0.0,0.0,0.0,0.9,0.0,0.0,0.0,0.0,0.0,0.0,0.0,0.0,0.0,0.0,0.0,0.06,0.0,0.0,2022.0,0.8920060190072046,,,960.0,1.5,0.9,460.0,0.144,,,,,,,Cu-Cr-Y,one-step aging,-,hardness,148.17,,
99.04,0.0,0.0,0.0,0.0,0.0,0.9,0.0,0.0,0.0,0.0,0.0,0.0,0.0,0.0,0.0,0.0,0.0,0.06,0.0,0.0,2022.0,0.8920060190072046,,,960.0,1.5,0.9,460.0,0.528666667,,,,,,,Cu-Cr-Y,one-step aging,-,hardness,155.55,,
99.04,0.0,0.0,0.0,0.0,0.0,0.9,0.0,0.0,0.0,0.0,0.0,0.0,0.0,0.0,0.0,0.0,0.0,0.06,0.0,0.0,2022.0,0.8920060190072046,,,960.0,1.5,0.9,460.0,0.995333333,,,,,,,Cu-Cr-Y,one-step aging,-,hardness,152.49,,
99.04,0.0,0.0,0.0,0.0,0.0,0.9,0.0,0.0,0.0,0.0,0.0,0.0,0.0,0.0,0.0,0.0,0.0,0.06,0.0,0.0,2022.0,0.8920060190072046,,,960.0,1.5,0.9,460.0,1.504333333,,,,,,,Cu-Cr-Y,one-step aging,-,hardness,151.24,,
99.04,0.0,0.0,0.0,0.0,0.0,0.9,0.0,0.0,0.0,0.0,0.0,0.0,0.0,0.0,0.0,0.0,0.0,0.06,0.0,0.0,2022.0,0.8920060190072046,,,960.0,1.5,0.9,460.0,2.0065,,,,,,,Cu-Cr-Y,one-step aging,-,hardness,151.82,,
99.04,0.0,0.0,0.0,0.0,0.0,0.9,0.0,0.0,0.0,0.0,0.0,0.0,0.0,0.0,0.0,0.0,0.0,0.06,0.0,0.0,2022.0,0.8920060190072046,,,960.0,1.5,0.9,460.0,3.053,,,,,,,Cu-Cr-Y,one-step aging,-,hardness,149.58,,
99.04,0.0,0.0,0.0,0.0,0.0,0.9,0.0,0.0,0.0,0.0,0.0,0.0,0.0,0.0,0.0,0.0,0.0,0.06,0.0,0.0,2022.0,0.8920060190072046,,,960.0,1.5,0.9,460.0,3.519666667,,,,,,,Cu-Cr-Y,one-step aging,-,hardness,142.24,,
99.04,0.0,0.0,0.0,0.0,0.0,0.9,0.0,0.0,0.0,0.0,0.0,0.0,0.0,0.0,0.0,0.0,0.0,0.06,0.0,0.0,2022.0,0.8920060190072046,,,960.0,1.5,0.9,460.0,4.026333333,,,,,,,Cu-Cr-Y,one-step aging,-,hardness,137.76,,
99.04,0.0,0.0,0.0,0.0,0.0,0.9,0.0,0.0,0.0,0.0,0.0,0.0,0.0,0.0,0.0,0.0,0.0,0.06,0.0,0.0,2022.0,0.8920060190072046,,,960.0,1.5,0.9,460.0,5.035166667,,,,,,,Cu-Cr-Y,one-step aging,-,hardness,133.52,,
98.56,0.0,0.0,0.0,0.0,0.0,1.44,0.0,0.0,0.0,0.0,0.0,0.0,0.0,0.0,0.0,0.0,0.0,0.0,0.0,0.0,2022.0,0.8920060190072046,,,960.0,1.5,,460.0,0.412333333,,,,,,,Cu-Cr,one-step aging,-,hardness,131.58,,
98.56,0.0,0.0,0.0,0.0,0.0,1.44,0.0,0.0,0.0,0.0,0.0,0.0,0.0,0.0,0.0,0.0,0.0,0.0,0.0,0.0,2022.0,0.8920060190072046,,,960.0,1.5,,460.0,0.495666667,,,,,,,Cu-Cr,one-step aging,-,hardness,135.5,,
98.54,0.0,0.0,0.0,0.0,0.0,1.41,0.0,0.0,0.0,0.0,0.0,0.0,0.0,0.0,0.0,0.0,0.0,0.05,0.0,0.0,2022.0,0.8920060190072046,,,960.0,1.5,,460.0,0.0,,,,,,,Cu-Cr-Y,one-step aging,-,hardness,77.26,,
98.54,0.0,0.0,0.0,0.0,0.0,1.41,0.0,0.0,0.0,0.0,0.0,0.0,0.0,0.0,0.0,0.0,0.0,0.05,0.0,0.0,2022.0,0.8920060190072046,,,960.0,1.5,,460.0,0.048166667,,,,,,,Cu-Cr-Y,one-step aging,-,hardness,88.54,,
98.54,0.0,0.0,0.0,0.0,0.0,1.41,0.0,0.0,0.0,0.0,0.0,0.0,0.0,0.0,0.0,0.0,0.0,0.05,0.0,0.0,2022.0,0.8920060190072046,,,960.0,1.5,,460.0,0.081166667,,,,,,,Cu-Cr-Y,one-step aging,-,hardness,95.65,,
98.54,0.0,0.0,0.0,0.0,0.0,1.41,0.0,0.0,0.0,0.0,0.0,0.0,0.0,0.0,0.0,0.0,0.0,0.05,0.0,0.0,2022.0,0.8920060190072046,,,960.0,1.5,,460.0,0.114,,,,,,,Cu-Cr-Y,one-step aging,-,hardness,102.42,,
98.54,0.0,0.0,0.0,0.0,0.0,1.41,0.0,0.0,0.0,0.0,0.0,0.0,0.0,0.0,0.0,0.0,0.0,0.05,0.0,0.0,2022.0,0.8920060190072046,,,960.0,1.5,,460.0,0.1645,,,,,,,Cu-Cr-Y,one-step aging,-,hardness,110.46,,
98.54,0.0,0.0,0.0,0.0,0.0,1.41,0.0,0.0,0.0,0.0,0.0,0.0,0.0,0.0,0.0,0.0,0.0,0.05,0.0,0.0,2022.0,0.8920060190072046,,,960.0,1.5,,460.0,0.320166667,,,,,,,Cu-Cr-Y,one-step aging,-,hardness,124.52,,
98.54,0.0,0.0,0.0,0.0,0.0,1.41,0.0,0.0,0.0,0.0,0.0,0.0,0.0,0.0,0.0,0.0,0.0,0.05,0.0,0.0,2022.0,0.8920060190072046,,,960.0,1.5,,460.0,0.486833333,,,,,,,Cu-Cr-Y,one-step aging,-,hardness,127.84,,
98.54,0.0,0.0,0.0,0.0,0.0,1.41,0.0,0.0,0.0,0.0,0.0,0.0,0.0,0.0,0.0,0.0,0.0,0.05,0.0,0.0,2022.0,0.8920060190072046,,,960.0,1.5,,460.0,1.4605,,,,,,,Cu-Cr-Y,one-step aging,-,hardness,129.77,,
98.54,0.0,0.0,0.0,0.0,0.0,1.41,0.0,0.0,0.0,0.0,0.0,0.0,0.0,0.0,0.0,0.0,0.0,0.05,0.0,0.0,2022.0,0.8920060190072046,,,960.0,1.5,,460.0,1.5175,,,,,,,Cu-Cr-Y,one-step aging,-,hardness,129.77,,
98.54,0.0,0.0,0.0,0.0,0.0,1.41,0.0,0.0,0.0,0.0,0.0,0.0,0.0,0.0,0.0,0.0,0.0,0.05,0.0,0.0,2022.0,0.8920060190072046,,,960.0,1.5,,460.0,1.986833333,,,,,,,Cu-Cr-Y,one-step aging,-,hardness,132.12,,
98.54,0.0,0.0,0.0,0.0,0.0,1.41,0.0,0.0,0.0,0.0,0.0,0.0,0.0,0.0,0.0,0.0,0.0,0.05,0.0,0.0,2022.0,0.8920060190072046,,,960.0,1.5,,460.0,2.986833333,,,,,,,Cu-Cr-Y,one-step aging,-,hardness,127.7,,
98.54,0.0,0.0,0.0,0.0,0.0,1.41,0.0,0.0,0.0,0.0,0.0,0.0,0.0,0.0,0.0,0.0,0.0,0.05,0.0,0.0,2022.0,0.8920060190072046,,,960.0,1.5,,460.0,3.486833333,,,,,,,Cu-Cr-Y,one-step aging,-,hardness,127.21,,
98.54,0.0,0.0,0.0,0.0,0.0,1.41,0.0,0.0,0.0,0.0,0.0,0.0,0.0,0.0,0.0,0.0,0.0,0.05,0.0,0.0,2022.0,0.8920060190072046,,,960.0,1.5,,460.0,3.986833333,,,,,,,Cu-Cr-Y,one-step aging,-,hardness,126.26,,
98.54,0.0,0.0,0.0,0.0,0.0,1.41,0.0,0.0,0.0,0.0,0.0,0.0,0.0,0.0,0.0,0.0,0.0,0.05,0.0,0.0,2022.0,0.8920060190072046,,,960.0,1.5,,460.0,4.958333333,,,,,,,Cu-Cr-Y,one-step aging,-,hardness,124.37,,
98.54,0.0,0.0,0.0,0.0,0.0,1.41,0.0,0.0,0.0,0.0,0.0,0.0,0.0,0.0,0.0,0.0,0.0,0.05,0.0,0.0,2022.0,0.8920060190072046,,,960.0,1.5,,460.0,5.013166667,,,,,,,Cu-Cr-Y,one-step aging,-,hardness,124.05,,
98.41,0.0,0.0,0.0,0.0,0.0,1.49,0.0,0.0,0.0,0.0,0.0,0.0,0.0,0.0,0.0,0.0,0.0,0.1,0.0,0.0,2022.0,0.8920060190072046,,,960.0,1.5,,460.0,0.0,,,,,,,Cu-Cr-Y,one-step aging,-,hardness,86.09,,
98.41,0.0,0.0,0.0,0.0,0.0,1.49,0.0,0.0,0.0,0.0,0.0,0.0,0.0,0.0,0.0,0.0,0.0,0.1,0.0,0.0,2022.0,0.8920060190072046,,,960.0,1.5,,460.0,0.157833333,,,,,,,Cu-Cr-Y,one-step aging,-,hardness,80.06,,
98.41,0.0,0.0,0.0,0.0,0.0,1.49,0.0,0.0,0.0,0.0,0.0,0.0,0.0,0.0,0.0,0.0,0.0,0.1,0.0,0.0,2022.0,0.8920060190072046,,,960.0,1.5,,460.0,0.204,,,,,,,Cu-Cr-Y,one-step aging,-,hardness,89.37,,
98.41,0.0,0.0,0.0,0.0,0.0,1.49,0.0,0.0,0.0,0.0,0.0,0.0,0.0,0.0,0.0,0.0,0.0,0.1,0.0,0.0,2022.0,0.8920060190072046,,,960.0,1.5,,460.0,0.230333333,,,,,,,Cu-Cr-Y,one-step aging,-,hardness,96.86,,
98.41,0.0,0.0,0.0,0.0,0.0,1.49,0.0,0.0,0.0,0.0,0.0,0.0,0.0,0.0,0.0,0.0,0.0,0.1,0.0,0.0,2022.0,0.8920060190072046,,,960.0,1.5,,460.0,0.263166667,,,,,,,Cu-Cr-Y,one-step aging,-,hardness,104.53,,
98.41,0.0,0.0,0.0,0.0,0.0,1.49,0.0,0.0,0.0,0.0,0.0,0.0,0.0,0.0,0.0,0.0,0.0,0.1,0.0,0.0,2022.0,0.8920060190072046,,,960.0,1.5,,460.0,0.298166667,,,,,,,Cu-Cr-Y,one-step aging,-,hardness,112.87,,
98.41,0.0,0.0,0.0,0.0,0.0,1.49,0.0,0.0,0.0,0.0,0.0,0.0,0.0,0.0,0.0,0.0,0.0,0.1,0.0,0.0,2022.0,0.8920060190072046,,,960.0,1.5,,460.0,0.3355,,,,,,,Cu-Cr-Y,one-step aging,-,hardness,119.62,,
98.41,0.0,0.0,0.0,0.0,0.0,1.49,0.0,0.0,0.0,0.0,0.0,0.0,0.0,0.0,0.0,0.0,0.0,0.1,0.0,0.0,2022.0,0.8920060190072046,,,960.0,1.5,,460.0,0.4935,,,,,,,Cu-Cr-Y,one-step aging,-,hardness,120.54,,
98.41,0.0,0.0,0.0,0.0,0.0,1.49,0.0,0.0,0.0,0.0,0.0,0.0,0.0,0.0,0.0,0.0,0.0,0.1,0.0,0.0,2022.0,0.8920060190072046,,,960.0,1.5,,460.0,0.9935,,,,,,,Cu-Cr-Y,one-step aging,-,hardness,121.06,,
98.41,0.0,0.0,0.0,0.0,0.0,1.49,0.0,0.0,0.0,0.0,0.0,0.0,0.0,0.0,0.0,0.0,0.0,0.1,0.0,0.0,2022.0,0.8920060190072046,,,960.0,1.5,,460.0,1.495666667,,,,,,,Cu-Cr-Y,one-step aging,-,hardness,129.01,,
98.41,0.0,0.0,0.0,0.0,0.0,1.49,0.0,0.0,0.0,0.0,0.0,0.0,0.0,0.0,0.0,0.0,0.0,0.1,0.0,0.0,2022.0,0.8920060190072046,,,960.0,1.5,,460.0,1.9935,,,,,,,Cu-Cr-Y,one-step aging,-,hardness,129.46,,
98.41,0.0,0.0,0.0,0.0,0.0,1.49,0.0,0.0,0.0,0.0,0.0,0.0,0.0,0.0,0.0,0.0,0.0,0.1,0.0,0.0,2022.0,0.8920060190072046,,,960.0,1.5,,460.0,2.995666667,,,,,,,Cu-Cr-Y,one-step aging,-,hardness,120.72,,
98.41,0.0,0.0,0.0,0.0,0.0,1.49,0.0,0.0,0.0,0.0,0.0,0.0,0.0,0.0,0.0,0.0,0.0,0.1,0.0,0.0,2022.0,0.8920060190072046,,,960.0,1.5,,460.0,3.491166667,,,,,,,Cu-Cr-Y,one-step aging,-,hardness,121.71,,
98.41,0.0,0.0,0.0,0.0,0.0,1.49,0.0,0.0,0.0,0.0,0.0,0.0,0.0,0.0,0.0,0.0,0.0,0.1,0.0,0.0,2022.0,0.8920060190072046,,,960.0,1.5,,460.0,3.991166667,,,,,,,Cu-Cr-Y,one-step aging,-,hardness,122.84,,
98.41,0.0,0.0,0.0,0.0,0.0,1.49,0.0,0.0,0.0,0.0,0.0,0.0,0.0,0.0,0.0,0.0,0.0,0.1,0.0,0.0,2022.0,0.8920060190072046,,,960.0,1.5,,460.0,4.9935,,,,,,,Cu-Cr-Y,one-step aging,-,hardness,122.61,,
98.56,0.0,0.0,0.0,0.0,0.0,1.44,0.0,0.0,0.0,0.0,0.0,0.0,0.0,0.0,0.0,0.0,0.0,0.0,0.0,0.0,2022.0,0.8920060190072046,,,960.0,1.5,0.9,460.0,0.0,,,,,,,Cu-Cr,one-step aging,-,hardness,138.98,,
98.56,0.0,0.0,0.0,0.0,0.0,1.44,0.0,0.0,0.0,0.0,0.0,0.0,0.0,0.0,0.0,0.0,0.0,0.0,0.0,0.0,2022.0,0.8920060190072046,,,960.0,1.5,0.9,460.0,0.132833333,,,,,,,Cu-Cr,one-step aging,-,hardness,150.38,,
98.56,0.0,0.0,0.0,0.0,0.0,1.44,0.0,0.0,0.0,0.0,0.0,0.0,0.0,0.0,0.0,0.0,0.0,0.0,0.0,0.0,2022.0,0.8920060190072046,,,960.0,1.5,0.9,460.0,0.296,,,,,,,Cu-Cr,one-step aging,-,hardness,155.87,,
98.56,0.0,0.0,0.0,0.0,0.0,1.44,0.0,0.0,0.0,0.0,0.0,0.0,0.0,0.0,0.0,0.0,0.0,0.0,0.0,0.0,2022.0,0.8920060190072046,,,960.0,1.5,0.9,460.0,0.471333333,,,,,,,Cu-Cr,one-step aging,-,hardness,150.45,,
98.56,0.0,0.0,0.0,0.0,0.0,1.44,0.0,0.0,0.0,0.0,0.0,0.0,0.0,0.0,0.0,0.0,0.0,0.0,0.0,0.0,2022.0,0.8920060190072046,,,960.0,1.5,0.9,460.0,0.804666667,,,,,,,Cu-Cr,one-step aging,-,hardness,139.25,,
98.56,0.0,0.0,0.0,0.0,0.0,1.44,0.0,0.0,0.0,0.0,0.0,0.0,0.0,0.0,0.0,0.0,0.0,0.0,0.0,0.0,2022.0,0.8920060190072046,,,960.0,1.5,0.9,460.0,0.969166667,,,,,,,Cu-Cr,one-step aging,-,hardness,133.43,,
98.56,0.0,0.0,0.0,0.0,0.0,1.44,0.0,0.0,0.0,0.0,0.0,0.0,0.0,0.0,0.0,0.0,0.0,0.0,0.0,0.0,2022.0,0.8920060190072046,,,960.0,1.5,0.9,460.0,1.475833333,,,,,,,Cu-Cr,one-step aging,-,hardness,124.4,,
98.56,0.0,0.0,0.0,0.0,0.0,1.44,0.0,0.0,0.0,0.0,0.0,0.0,0.0,0.0,0.0,0.0,0.0,0.0,0.0,0.0,2022.0,0.8920060190072046,,,960.0,1.5,0.9,460.0,1.9735,,,,,,,Cu-Cr,one-step aging,-,hardness,123.45,,
98.54,0.0,0.0,0.0,0.0,0.0,1.41,0.0,0.0,0.0,0.0,0.0,0.0,0.0,0.0,0.0,0.0,0.0,0.05,0.0,0.0,2022.0,0.8920060190072046,,,960.0,1.5,0.9,460.0,0.0,,,,,,,Cu-Cr-Y,one-step aging,-,hardness,135.53,,
98.54,0.0,0.0,0.0,0.0,0.0,1.41,0.0,0.0,0.0,0.0,0.0,0.0,0.0,0.0,0.0,0.0,0.0,0.05,0.0,0.0,2022.0,0.8920060190072046,,,960.0,1.5,0.9,460.0,0.149833333,,,,,,,Cu-Cr-Y,one-step aging,-,hardness,151.41,,
98.54,0.0,0.0,0.0,0.0,0.0,1.41,0.0,0.0,0.0,0.0,0.0,0.0,0.0,0.0,0.0,0.0,0.0,0.05,0.0,0.0,2022.0,0.8920060190072046,,,960.0,1.5,0.9,460.0,0.328166667,,,,,,,Cu-Cr-Y,one-step aging,-,hardness,164.09,,
98.54,0.0,0.0,0.0,0.0,0.0,1.41,0.0,0.0,0.0,0.0,0.0,0.0,0.0,0.0,0.0,0.0,0.0,0.05,0.0,0.0,2022.0,0.8920060190072046,,,960.0,1.5,0.9,460.0,0.486833333,,,,,,,Cu-Cr-Y,one-step aging,-,hardness,157.61,,
98.54,0.0,0.0,0.0,0.0,0.0,1.41,0.0,0.0,0.0,0.0,0.0,0.0,0.0,0.0,0.0,0.0,0.0,0.05,0.0,0.0,2022.0,0.8920060190072046,,,960.0,1.5,0.9,460.0,1.000833333,,,,,,,Cu-Cr-Y,one-step aging,-,hardness,158.78,,
98.54,0.0,0.0,0.0,0.0,0.0,1.41,0.0,0.0,0.0,0.0,0.0,0.0,0.0,0.0,0.0,0.0,0.0,0.05,0.0,0.0,2022.0,0.8920060190072046,,,960.0,1.5,0.9,460.0,1.495666667,,,,,,,Cu-Cr-Y,one-step aging,-,hardness,151.51,,
98.54,0.0,0.0,0.0,0.0,0.0,1.41,0.0,0.0,0.0,0.0,0.0,0.0,0.0,0.0,0.0,0.0,0.0,0.05,0.0,0.0,2022.0,0.8920060190072046,,,960.0,1.5,0.9,460.0,2.0,,,,,,,Cu-Cr-Y,one-step aging,-,hardness,150.74,,
98.54,0.0,0.0,0.0,0.0,0.0,1.41,0.0,0.0,0.0,0.0,0.0,0.0,0.0,0.0,0.0,0.0,0.0,0.05,0.0,0.0,2022.0,0.8920060190072046,,,960.0,1.5,0.9,460.0,3.006666667,,,,,,,Cu-Cr-Y,one-step aging,-,hardness,149.68,,
98.54,0.0,0.0,0.0,0.0,0.0,1.41,0.0,0.0,0.0,0.0,0.0,0.0,0.0,0.0,0.0,0.0,0.0,0.05,0.0,0.0,2022.0,0.8920060190072046,,,960.0,1.5,0.9,460.0,3.502166667,,,,,,,Cu-Cr-Y,one-step aging,-,hardness,142.61,,
98.54,0.0,0.0,0.0,0.0,0.0,1.41,0.0,0.0,0.0,0.0,0.0,0.0,0.0,0.0,0.0,0.0,0.0,0.05,0.0,0.0,2022.0,0.8920060190072046,,,960.0,1.5,0.9,460.0,4.006666667,,,,,,,Cu-Cr-Y,one-step aging,-,hardness,141.87,,
98.41,0.0,0.0,0.0,0.0,0.0,1.49,0.0,0.0,0.0,0.0,0.0,0.0,0.0,0.0,0.0,0.0,0.0,0.1,0.0,0.0,2022.0,0.8920060190072046,,,960.0,1.5,0.9,460.0,0.0,,,,,,,Cu-Cr-Y,one-step aging,-,hardness,136.4,,
98.41,0.0,0.0,0.0,0.0,0.0,1.49,0.0,0.0,0.0,0.0,0.0,0.0,0.0,0.0,0.0,0.0,0.0,0.1,0.0,0.0,2022.0,0.8920060190072046,,,960.0,1.5,0.9,460.0,0.172166667,,,,,,,Cu-Cr-Y,one-step aging,-,hardness,143.55,,
98.41,0.0,0.0,0.0,0.0,0.0,1.49,0.0,0.0,0.0,0.0,0.0,0.0,0.0,0.0,0.0,0.0,0.0,0.1,0.0,0.0,2022.0,0.8920060190072046,,,960.0,1.5,0.9,460.0,0.286833333,,,,,,,Cu-Cr-Y,one-step aging,-,hardness,155.94,,
98.41,0.0,0.0,0.0,0.0,0.0,1.49,0.0,0.0,0.0,0.0,0.0,0.0,0.0,0.0,0.0,0.0,0.0,0.1,0.0,0.0,2022.0,0.8920060190072046,,,960.0,1.5,0.9,460.0,1.006666667,,,,,,,Cu-Cr-Y,one-step aging,-,hardness,163.61,,
98.41,0.0,0.0,0.0,0.0,0.0,1.49,0.0,0.0,0.0,0.0,0.0,0.0,0.0,0.0,0.0,0.0,0.0,0.1,0.0,0.0,2022.0,0.8920060190072046,,,960.0,1.5,0.9,460.0,1.409666667,,,,,,,Cu-Cr-Y,one-step aging,-,hardness,156.02,,
98.41,0.0,0.0,0.0,0.0,0.0,1.49,0.0,0.0,0.0,0.0,0.0,0.0,0.0,0.0,0.0,0.0,0.0,0.1,0.0,0.0,2022.0,0.8920060190072046,,,960.0,1.5,0.9,460.0,2.004333333,,,,,,,Cu-Cr-Y,one-step aging,-,hardness,153.98,,
99.54,0.0,0.0,0.0,0.0,0.0,0.41,0.0,0.0,0.0,0.0,0.0,0.0,0.0,0.0,0.0,0.0,0.0,0.05,0.0,0.0,2022.0,0.8920060190072046,,,960.0,1.5,,460.0,0.0,,,,,,,Cu-Cr-Y,one-step aging,-,hardness,78.68,,
99.54,0.0,0.0,0.0,0.0,0.0,0.41,0.0,0.0,0.0,0.0,0.0,0.0,0.0,0.0,0.0,0.0,0.0,0.05,0.0,0.0,2022.0,0.8920060190072046,,,960.0,1.5,,460.0,0.056666667,,,,,,,Cu-Cr-Y,one-step aging,-,hardness,91.42,,
99.54,0.0,0.0,0.0,0.0,0.0,0.41,0.0,0.0,0.0,0.0,0.0,0.0,0.0,0.0,0.0,0.0,0.0,0.05,0.0,0.0,2022.0,0.8920060190072046,,,960.0,1.5,,460.0,0.100833333,,,,,,,Cu-Cr-Y,one-step aging,-,hardness,99.89,,
99.54,0.0,0.0,0.0,0.0,0.0,0.41,0.0,0.0,0.0,0.0,0.0,0.0,0.0,0.0,0.0,0.0,0.0,0.05,0.0,0.0,2022.0,0.8920060190072046,,,960.0,1.5,,460.0,0.1575,,,,,,,Cu-Cr-Y,one-step aging,-,hardness,110.94,,
99.54,0.0,0.0,0.0,0.0,0.0,0.41,0.0,0.0,0.0,0.0,0.0,0.0,0.0,0.0,0.0,0.0,0.0,0.05,0.0,0.0,2022.0,0.8920060190072046,,,960.0,1.5,,460.0,0.319333333,,,,,,,Cu-Cr-Y,one-step aging,-,hardness,125.23,,
99.54,0.0,0.0,0.0,0.0,0.0,0.41,0.0,0.0,0.0,0.0,0.0,0.0,0.0,0.0,0.0,0.0,0.0,0.05,0.0,0.0,2022.0,0.8920060190072046,,,960.0,1.5,,460.0,0.486833333,,,,,,,Cu-Cr-Y,one-step aging,-,hardness,128.19,,
99.54,0.0,0.0,0.0,0.0,0.0,0.41,0.0,0.0,0.0,0.0,0.0,0.0,0.0,0.0,0.0,0.0,0.0,0.05,0.0,0.0,2022.0,0.8920060190072046,,,960.0,1.5,,460.0,1.464833333,,,,,,,Cu-Cr-Y,one-step aging,-,hardness,129.95,,
99.54,0.0,0.0,0.0,0.0,0.0,0.41,0.0,0.0,0.0,0.0,0.0,0.0,0.0,0.0,0.0,0.0,0.0,0.05,0.0,0.0,2022.0,0.8920060190072046,,,960.0,1.5,,460.0,1.522,,,,,,,Cu-Cr-Y,one-step aging,-,hardness,129.55,,
99.54,0.0,0.0,0.0,0.0,0.0,0.41,0.0,0.0,0.0,0.0,0.0,0.0,0.0,0.0,0.0,0.0,0.0,0.05,0.0,0.0,2022.0,0.8920060190072046,,,960.0,1.5,,460.0,1.993333333,,,,,,,Cu-Cr-Y,one-step aging,-,hardness,132.48,,
99.54,0.0,0.0,0.0,0.0,0.0,0.41,0.0,0.0,0.0,0.0,0.0,0.0,0.0,0.0,0.0,0.0,0.0,0.05,0.0,0.0,2022.0,0.8920060190072046,,,960.0,1.5,,460.0,2.997833333,,,,,,,Cu-Cr-Y,one-step aging,-,hardness,128.02,,
99.54,0.0,0.0,0.0,0.0,0.0,0.41,0.0,0.0,0.0,0.0,0.0,0.0,0.0,0.0,0.0,0.0,0.0,0.05,0.0,0.0,2022.0,0.8920060190072046,,,960.0,1.5,,460.0,3.5,,,,,,,Cu-Cr-Y,one-step aging,-,hardness,127.16,,
99.54,0.0,0.0,0.0,0.0,0.0,0.41,0.0,0.0,0.0,0.0,0.0,0.0,0.0,0.0,0.0,0.0,0.0,0.05,0.0,0.0,2022.0,0.8920060190072046,,,960.0,1.5,,460.0,4.002166667,,,,,,,Cu-Cr-Y,one-step aging,-,hardness,127.12,,
99.54,0.0,0.0,0.0,0.0,0.0,0.41,0.0,0.0,0.0,0.0,0.0,0.0,0.0,0.0,0.0,0.0,0.0,0.05,0.0,0.0,2022.0,0.8920060190072046,,,960.0,1.5,,460.0,4.978,,,,,,,Cu-Cr-Y,one-step aging,-,hardness,125.0,,
99.54,0.0,0.0,0.0,0.0,0.0,0.41,0.0,0.0,0.0,0.0,0.0,0.0,0.0,0.0,0.0,0.0,0.0,0.05,0.0,0.0,2022.0,0.8920060190072046,,,960.0,1.5,,460.0,5.033,,,,,,,Cu-Cr-Y,one-step aging,-,hardness,124.5,,
98.41,0.0,0.0,0.0,0.0,0.0,1.49,0.0,0.0,0.0,0.0,0.0,0.0,0.0,0.0,0.0,0.0,0.0,0.1,0.0,0.0,2022.0,0.8920060190072046,,,960.0,1.5,,460.0,0.0,,,,,,,Cu-Cr-Y,one-step aging,-,hardness,86.56,,
98.41,0.0,0.0,0.0,0.0,0.0,1.49,0.0,0.0,0.0,0.0,0.0,0.0,0.0,0.0,0.0,0.0,0.0,0.1,0.0,0.0,2022.0,0.8920060190072046,,,960.0,1.5,,460.0,0.1575,,,,,,,Cu-Cr-Y,one-step aging,-,hardness,80.7,,
98.41,0.0,0.0,0.0,0.0,0.0,1.49,0.0,0.0,0.0,0.0,0.0,0.0,0.0,0.0,0.0,0.0,0.0,0.1,0.0,0.0,2022.0,0.8920060190072046,,,960.0,1.5,,460.0,0.2005,,,,,,,Cu-Cr-Y,one-step aging,-,hardness,89.89,,
98.41,0.0,0.0,0.0,0.0,0.0,1.49,0.0,0.0,0.0,0.0,0.0,0.0,0.0,0.0,0.0,0.0,0.0,0.1,0.0,0.0,2022.0,0.8920060190072046,,,960.0,1.5,,460.0,0.2375,,,,,,,Cu-Cr-Y,one-step aging,-,hardness,99.33,,
98.41,0.0,0.0,0.0,0.0,0.0,1.49,0.0,0.0,0.0,0.0,0.0,0.0,0.0,0.0,0.0,0.0,0.0,0.1,0.0,0.0,2022.0,0.8920060190072046,,,960.0,1.5,,460.0,0.276666667,,,,,,,Cu-Cr-Y,one-step aging,-,hardness,109.01,,
98.41,0.0,0.0,0.0,0.0,0.0,1.49,0.0,0.0,0.0,0.0,0.0,0.0,0.0,0.0,0.0,0.0,0.0,0.1,0.0,0.0,2022.0,0.8920060190072046,,,960.0,1.5,,460.0,0.316333333,,,,,,,Cu-Cr-Y,one-step aging,-,hardness,119.7,,
98.41,0.0,0.0,0.0,0.0,0.0,1.49,0.0,0.0,0.0,0.0,0.0,0.0,0.0,0.0,0.0,0.0,0.0,0.1,0.0,0.0,2022.0,0.8920060190072046,,,960.0,1.5,,460.0,0.495666667,,,,,,,Cu-Cr-Y,one-step aging,-,hardness,121.04,,
98.41,0.0,0.0,0.0,0.0,0.0,1.49,0.0,0.0,0.0,0.0,0.0,0.0,0.0,0.0,0.0,0.0,0.0,0.1,0.0,0.0,2022.0,0.8920060190072046,,,960.0,1.5,,460.0,0.997833333,,,,,,,Cu-Cr-Y,one-step aging,-,hardness,121.07,,
98.41,0.0,0.0,0.0,0.0,0.0,1.49,0.0,0.0,0.0,0.0,0.0,0.0,0.0,0.0,0.0,0.0,0.0,0.1,0.0,0.0,2022.0,0.8920060190072046,,,960.0,1.5,,460.0,1.502166667,,,,,,,Cu-Cr-Y,one-step aging,-,hardness,129.55,,
98.41,0.0,0.0,0.0,0.0,0.0,1.49,0.0,0.0,0.0,0.0,0.0,0.0,0.0,0.0,0.0,0.0,0.0,0.1,0.0,0.0,2022.0,0.8920060190072046,,,960.0,1.5,,460.0,2.002166667,,,,,,,Cu-Cr-Y,one-step aging,-,hardness,129.95,,
98.41,0.0,0.0,0.0,0.0,0.0,1.49,0.0,0.0,0.0,0.0,0.0,0.0,0.0,0.0,0.0,0.0,0.0,0.1,0.0,0.0,2022.0,0.8920060190072046,,,960.0,1.5,,460.0,3.008833333,,,,,,,Cu-Cr-Y,one-step aging,-,hardness,121.35,,
98.41,0.0,0.0,0.0,0.0,0.0,1.49,0.0,0.0,0.0,0.0,0.0,0.0,0.0,0.0,0.0,0.0,0.0,0.1,0.0,0.0,2022.0,0.8920060190072046,,,960.0,1.5,,460.0,3.506666667,,,,,,,Cu-Cr-Y,one-step aging,-,hardness,122.25,,
98.41,0.0,0.0,0.0,0.0,0.0,1.49,0.0,0.0,0.0,0.0,0.0,0.0,0.0,0.0,0.0,0.0,0.0,0.1,0.0,0.0,2022.0,0.8920060190072046,,,960.0,1.5,,460.0,4.008833333,,,,,,,Cu-Cr-Y,one-step aging,-,hardness,123.29,,
98.41,0.0,0.0,0.0,0.0,0.0,1.49,0.0,0.0,0.0,0.0,0.0,0.0,0.0,0.0,0.0,0.0,0.0,0.1,0.0,0.0,2022.0,0.8920060190072046,,,960.0,1.5,,460.0,5.0155,,,,,,,Cu-Cr-Y,one-step aging,-,hardness,123.06,,
99.03,0.0,0.0,0.0,0.0,0.0,0.8,0.0,0.0,0.0,0.0,0.0,0.0,0.0,0.0,0.05,0.0,0.0,0.0,0.0,0.12,2022.0,0.8920060190072046,870.0,4.0,990.0,4.0,,450.0,0.18,,,,,,,Cu-Cr-Zr,one-step aging,HR+50%,hardness,105.99,,0.5
99.03,0.0,0.0,0.0,0.0,0.0,0.8,0.0,0.0,0.0,0.0,0.0,0.0,0.0,0.0,0.05,0.0,0.0,0.0,0.0,0.12,2022.0,0.8920060190072046,870.0,4.0,990.0,4.0,,450.0,1.72,,,,,,,Cu-Cr-Zr,one-step aging,HR+50%,hardness,147.37,,0.5
99.03,0.0,0.0,0.0,0.0,0.0,0.8,0.0,0.0,0.0,0.0,0.0,0.0,0.0,0.0,0.05,0.0,0.0,0.0,0.0,0.12,2022.0,0.8920060190072046,870.0,4.0,990.0,4.0,,450.0,3.71,,,,,,,Cu-Cr-Zr,one-step aging,HR+50%,hardness,165.11,,0.5
99.03,0.0,0.0,0.0,0.0,0.0,0.8,0.0,0.0,0.0,0.0,0.0,0.0,0.0,0.0,0.05,0.0,0.0,0.0,0.0,0.12,2022.0,0.8920060190072046,870.0,4.0,990.0,4.0,,450.0,7.74,,,,,,,Cu-Cr-Zr,one-step aging,HR+50%,hardness,154.01,,0.5
99.03,0.0,0.0,0.0,0.0,0.0,0.8,0.0,0.0,0.0,0.0,0.0,0.0,0.0,0.0,0.05,0.0,0.0,0.0,0.0,0.12,2022.0,0.8920060190072046,870.0,4.0,990.0,4.0,,450.0,16.79,,,,,,,Cu-Cr-Zr,one-step aging,HR+50%,hardness,155.26,,0.5
99.08,0.0,0.0,0.0,0.0,0.0,0.8,0.0,0.0,0.0,0.0,0.0,0.0,0.0,0.0,0.0,0.0,0.0,0.0,0.0,0.12,2022.0,0.8920060190072046,870.0,4.0,990.0,4.0,,550.0,0.0,,,,,,,Cu-Cr-Zr,one-step aging,HR+50%,hardness,136.14,,0.5
99.08,0.0,0.0,0.0,0.0,0.0,0.8,0.0,0.0,0.0,0.0,0.0,0.0,0.0,0.0,0.0,0.0,0.0,0.0,0.0,0.12,2022.0,0.8920060190072046,870.0,4.0,990.0,4.0,,550.0,0.4,,,,,,,Cu-Cr-Zr,one-step aging,HR+50%,hardness,132.47,,0.5
99.08,0.0,0.0,0.0,0.0,0.0,0.8,0.0,0.0,0.0,0.0,0.0,0.0,0.0,0.0,0.0,0.0,0.0,0.0,0.0,0.12,2022.0,0.8920060190072046,870.0,4.0,990.0,4.0,,550.0,0.84,,,,,,,Cu-Cr-Zr,one-step aging,HR+50%,hardness,128.08,,0.5
99.08,0.0,0.0,0.0,0.0,0.0,0.8,0.0,0.0,0.0,0.0,0.0,0.0,0.0,0.0,0.0,0.0,0.0,0.0,0.0,0.12,2022.0,0.8920060190072046,870.0,4.0,990.0,4.0,,550.0,1.85,,,,,,,Cu-Cr-Zr,one-step aging,HR+50%,hardness,125.78,,0.5
99.08,0.0,0.0,0.0,0.0,0.0,0.8,0.0,0.0,0.0,0.0,0.0,0.0,0.0,0.0,0.0,0.0,0.0,0.0,0.0,0.12,2022.0,0.8920060190072046,870.0,4.0,990.0,4.0,,550.0,3.79,,,,,,,Cu-Cr-Zr,one-step aging,HR+50%,hardness,119.22,,0.5
99.08,0.0,0.0,0.0,0.0,0.0,0.8,0.0,0.0,0.0,0.0,0.0,0.0,0.0,0.0,0.0,0.0,0.0,0.0,0.0,0.12,2022.0,0.8920060190072046,870.0,4.0,990.0,4.0,,550.0,16.9,,,,,,,Cu-Cr-Zr,one-step aging,HR+50%,hardness,104.15,,0.5
99.03,0.0,0.0,0.0,0.0,0.0,0.8,0.0,0.0,0.0,0.0,0.0,0.0,0.0,0.0,0.05,0.0,0.0,0.0,0.0,0.12,2022.0,0.8920060190072046,870.0,4.0,990.0,4.0,,550.0,0.0,,,,,,,Cu-Cr-Zr,one-step aging,HR+50%,hardness,104.86,,0.5
99.03,0.0,0.0,0.0,0.0,0.0,0.8,0.0,0.0,0.0,0.0,0.0,0.0,0.0,0.0,0.05,0.0,0.0,0.0,0.0,0.12,2022.0,0.8920060190072046,870.0,4.0,990.0,4.0,,550.0,0.75,,,,,,,Cu-Cr-Zr,one-step aging,HR+50%,hardness,137.97,,0.5
99.03,0.0,0.0,0.0,0.0,0.0,0.8,0.0,0.0,0.0,0.0,0.0,0.0,0.0,0.0,0.05,0.0,0.0,0.0,0.0,0.12,2022.0,0.8920060190072046,870.0,4.0,990.0,4.0,,550.0,1.75,,,,,,,Cu-Cr-Zr,one-step aging,HR+50%,hardness,136.01,,0.5
99.03,0.0,0.0,0.0,0.0,0.0,0.8,0.0,0.0,0.0,0.0,0.0,0.0,0.0,0.0,0.05,0.0,0.0,0.0,0.0,0.12,2022.0,0.8920060190072046,870.0,4.0,990.0,4.0,,550.0,3.76,,,,,,,Cu-Cr-Zr,one-step aging,HR+50%,hardness,130.07,,0.5
99.03,0.0,0.0,0.0,0.0,0.0,0.8,0.0,0.0,0.0,0.0,0.0,0.0,0.0,0.0,0.05,0.0,0.0,0.0,0.0,0.12,2022.0,0.8920060190072046,870.0,4.0,990.0,4.0,,550.0,7.78,,,,,,,Cu-Cr-Zr,one-step aging,HR+50%,hardness,130.0,,0.5
99.03,0.0,0.0,0.0,0.0,0.0,0.8,0.0,0.0,0.0,0.0,0.0,0.0,0.0,0.0,0.05,0.0,0.0,0.0,0.0,0.12,2022.0,0.8920060190072046,870.0,4.0,990.0,4.0,,550.0,16.82,,,,,,,Cu-Cr-Zr,one-step aging,HR+50%,hardness,128.55,,0.5
99.03,0.0,0.0,0.0,0.0,0.0,0.8,0.0,0.0,0.0,0.0,0.0,0.0,0.0,0.0,0.05,0.0,0.0,0.0,0.0,0.12,2022.0,0.8920060190072046,870.0,4.0,990.0,4.0,,397.68,4.0,,,,,,,Cu-Cr-Zr,one-step aging,HR+50%,hardness,116.13,,0.5
99.03,0.0,0.0,0.0,0.0,0.0,0.8,0.0,0.0,0.0,0.0,0.0,0.0,0.0,0.0,0.05,0.0,0.0,0.0,0.0,0.12,2022.0,0.8920060190072046,870.0,4.0,990.0,4.0,,447.32,4.0,,,,,,,Cu-Cr-Zr,one-step aging,HR+50%,hardness,164.01,,0.5
99.03,0.0,0.0,0.0,0.0,0.0,0.8,0.0,0.0,0.0,0.0,0.0,0.0,0.0,0.0,0.05,0.0,0.0,0.0,0.0,0.12,2022.0,0.8920060190072046,870.0,4.0,990.0,4.0,,497.32,4.0,,,,,,,Cu-Cr-Zr,one-step aging,HR+50%,hardness,144.09,,0.5
99.03,0.0,0.0,0.0,0.0,0.0,0.8,0.0,0.0,0.0,0.0,0.0,0.0,0.0,0.0,0.05,0.0,0.0,0.0,0.0,0.12,2022.0,0.8920060190072046,870.0,4.0,990.0,4.0,,547.44,4.0,,,,,,,Cu-Cr-Zr,one-step aging,HR+50%,hardness,132.04,,0.5
99.03,0.0,0.0,0.0,0.0,0.0,0.8,0.0,0.0,0.0,0.0,0.0,0.0,0.0,0.0,0.05,0.0,0.0,0.0,0.0,0.12,2022.0,0.8920060190072046,870.0,4.0,990.0,4.0,,597.44,4.0,,,,,,,Cu-Cr-Zr,one-step aging,HR+50%,hardness,129.85,,0.5
99.03,0.0,0.0,0.0,0.0,0.0,0.8,0.0,0.0,0.0,0.0,0.0,0.0,0.0,0.0,0.05,0.0,0.0,0.0,0.0,0.12,2022.0,0.8920060190072046,870.0,4.0,990.0,4.0,,397.8,17.0,,,,,,,Cu-Cr-Zr,one-step aging,HR+50%,hardness,129.42,,0.5
99.03,0.0,0.0,0.0,0.0,0.0,0.8,0.0,0.0,0.0,0.0,0.0,0.0,0.0,0.0,0.05,0.0,0.0,0.0,0.0,0.12,2022.0,0.8920060190072046,870.0,4.0,990.0,4.0,,447.44,17.0,,,,,,,Cu-Cr-Zr,one-step aging,HR+50%,hardness,153.87,,0.5
99.03,0.0,0.0,0.0,0.0,0.0,0.8,0.0,0.0,0.0,0.0,0.0,0.0,0.0,0.0,0.05,0.0,0.0,0.0,0.0,0.12,2022.0,0.8920060190072046,870.0,4.0,990.0,4.0,,497.2,17.0,,,,,,,Cu-Cr-Zr,one-step aging,HR+50%,hardness,130.8,,0.5
99.03,0.0,0.0,0.0,0.0,0.0,0.8,0.0,0.0,0.0,0.0,0.0,0.0,0.0,0.0,0.05,0.0,0.0,0.0,0.0,0.12,2022.0,0.8920060190072046,870.0,4.0,990.0,4.0,,547.44,17.0,,,,,,,Cu-Cr-Zr,one-step aging,HR+50%,hardness,124.53,,0.5
99.03,0.0,0.0,0.0,0.0,0.0,0.8,0.0,0.0,0.0,0.0,0.0,0.0,0.0,0.0,0.05,0.0,0.0,0.0,0.0,0.12,2022.0,0.8920060190072046,870.0,4.0,990.0,4.0,,597.44,17.0,,,,,,,Cu-Cr-Zr,one-step aging,HR+50%,hardness,124.31,,0.5
98.91,0.0,0.0,0.0,0.0,0.0,0.9,0.0,0.0,0.0,0.0,0.0,0.0,0.0,0.0,0.0,0.0,0.0,0.0,0.0,0.19,2023.0,0.8980060190072044,960.0,24.0,972.0,1.0,0.6,400.0,2.0,0.3,450.0,0.0,,,,Cu-Cr-Zr,two-step aging,850℃@30%,hardness,210.19,850.0,0.3
98.91,0.0,0.0,0.0,0.0,0.0,0.9,0.0,0.0,0.0,0.0,0.0,0.0,0.0,0.0,0.0,0.0,0.0,0.0,0.0,0.19,2023.0,0.8980060190072044,960.0,24.0,972.0,1.0,0.6,400.0,2.0,0.3,450.0,0.133666667,,,,Cu-Cr-Zr,two-step aging,850℃@30%,hardness,210.37,850.0,0.3
98.91,0.0,0.0,0.0,0.0,0.0,0.9,0.0,0.0,0.0,0.0,0.0,0.0,0.0,0.0,0.0,0.0,0.0,0.0,0.0,0.19,2023.0,0.8980060190072044,960.0,24.0,972.0,1.0,0.6,400.0,2.0,0.3,450.0,1.056166667,,,,Cu-Cr-Zr,two-step aging,850℃@30%,hardness,213.45,850.0,0.3
98.91,0.0,0.0,0.0,0.0,0.0,0.9,0.0,0.0,0.0,0.0,0.0,0.0,0.0,0.0,0.0,0.0,0.0,0.0,0.0,0.19,2023.0,0.8980060190072044,960.0,24.0,972.0,1.0,0.6,400.0,2.0,0.3,450.0,3.030333333,,,,Cu-Cr-Zr,two-step aging,850℃@30%,hardness,201.3,850.0,0.3
98.91,0.0,0.0,0.0,0.0,0.0,0.9,0.0,0.0,0.0,0.0,0.0,0.0,0.0,0.0,0.0,0.0,0.0,0.0,0.0,0.19,2023.0,0.8980060190072044,960.0,24.0,972.0,1.0,0.6,400.0,2.0,0.3,450.0,4.019666667,,,,Cu-Cr-Zr,two-step aging,850℃@30%,hardness,203.44,850.0,0.3
98.91,0.0,0.0,0.0,0.0,0.0,0.9,0.0,0.0,0.0,0.0,0.0,0.0,0.0,0.0,0.0,0.0,0.0,0.0,0.0,0.19,2023.0,0.8980060190072044,960.0,24.0,972.0,1.0,0.6,400.0,2.0,0.3,450.0,5.013333333,,,,Cu-Cr-Zr,two-step aging,850℃@30%,hardness,198.54,850.0,0.3
98.91,0.0,0.0,0.0,0.0,0.0,0.9,0.0,0.0,0.0,0.0,0.0,0.0,0.0,0.0,0.0,0.0,0.0,0.0,0.0,0.19,2023.0,0.8980060190072044,960.0,24.0,972.0,1.0,0.6,400.0,2.0,0.3,450.0,7.967833333,,,,Cu-Cr-Zr,two-step aging,850℃@30%,hardness,197.09,850.0,0.3
98.91,0.0,0.0,0.0,0.0,0.0,0.9,0.0,0.0,0.0,0.0,0.0,0.0,0.0,0.0,0.0,0.0,0.0,0.0,0.0,0.19,2023.0,0.8980060190072044,960.0,24.0,972.0,1.0,0.6,400.0,2.0,0.3,450.0,9.959833333,,,,Cu-Cr-Zr,two-step aging,850℃@30%,hardness,190.19,850.0,0.3
98.8,0.0,0.0,0.0,0.0,0.0,0.95,0.0,0.0,0.0,0.06,0.0,0.0,0.0,0.0,0.0,0.0,0.0,0.0,0.0,0.19,2023.0,0.8980060190072044,960.0,24.0,972.0,1.0,0.6,400.0,2.0,0.3,450.0,0.0,,,,Cu-Cr-Zr,two-step aging,850℃@30%,hardness,218.57,850.0,0.3
98.8,0.0,0.0,0.0,0.0,0.0,0.95,0.0,0.0,0.0,0.06,0.0,0.0,0.0,0.0,0.0,0.0,0.0,0.0,0.0,0.19,2023.0,0.8980060190072044,960.0,24.0,972.0,1.0,0.6,400.0,2.0,0.3,450.0,0.134333333,,,,Cu-Cr-Zr,two-step aging,850℃@30%,hardness,218.48,850.0,0.3
98.8,0.0,0.0,0.0,0.0,0.0,0.95,0.0,0.0,0.0,0.06,0.0,0.0,0.0,0.0,0.0,0.0,0.0,0.0,0.0,0.19,2023.0,0.8980060190072044,960.0,24.0,972.0,1.0,0.6,400.0,2.0,0.3,450.0,1.0395,,,,Cu-Cr-Zr,two-step aging,850℃@30%,hardness,221.63,850.0,0.3
98.8,0.0,0.0,0.0,0.0,0.0,0.95,0.0,0.0,0.0,0.06,0.0,0.0,0.0,0.0,0.0,0.0,0.0,0.0,0.0,0.19,2023.0,0.8980060190072044,960.0,24.0,972.0,1.0,0.6,400.0,2.0,0.3,450.0,2.0475,,,,Cu-Cr-Zr,two-step aging,850℃@30%,hardness,218.9,850.0,0.3
98.8,0.0,0.0,0.0,0.0,0.0,0.95,0.0,0.0,0.0,0.06,0.0,0.0,0.0,0.0,0.0,0.0,0.0,0.0,0.0,0.19,2023.0,0.8980060190072044,960.0,24.0,972.0,1.0,0.6,400.0,2.0,0.3,450.0,3.010833333,,,,Cu-Cr-Zr,two-step aging,850℃@30%,hardness,213.27,850.0,0.3
98.8,0.0,0.0,0.0,0.0,0.0,0.95,0.0,0.0,0.0,0.06,0.0,0.0,0.0,0.0,0.0,0.0,0.0,0.0,0.0,0.19,2023.0,0.8980060190072044,960.0,24.0,972.0,1.0,0.6,400.0,2.0,0.3,450.0,4.023333333,,,,Cu-Cr-Zr,two-step aging,850℃@30%,hardness,210.76,850.0,0.3
98.8,0.0,0.0,0.0,0.0,0.0,0.95,0.0,0.0,0.0,0.06,0.0,0.0,0.0,0.0,0.0,0.0,0.0,0.0,0.0,0.19,2023.0,0.8980060190072044,960.0,24.0,972.0,1.0,0.6,400.0,2.0,0.3,450.0,5.0135,,,,Cu-Cr-Zr,two-step aging,850℃@30%,hardness,207.46,850.0,0.3
98.8,0.0,0.0,0.0,0.0,0.0,0.95,0.0,0.0,0.0,0.06,0.0,0.0,0.0,0.0,0.0,0.0,0.0,0.0,0.0,0.19,2023.0,0.8980060190072044,960.0,24.0,972.0,1.0,0.6,400.0,2.0,0.3,450.0,6.008,,,,Cu-Cr-Zr,two-step aging,850℃@30%,hardness,207.12,850.0,0.3
98.8,0.0,0.0,0.0,0.0,0.0,0.95,0.0,0.0,0.0,0.06,0.0,0.0,0.0,0.0,0.0,0.0,0.0,0.0,0.0,0.19,2023.0,0.8980060190072044,960.0,24.0,972.0,1.0,0.6,400.0,2.0,0.3,450.0,8.001833333,,,,Cu-Cr-Zr,two-step aging,850℃@30%,hardness,204.63,850.0,0.3
98.8,0.0,0.0,0.0,0.0,0.0,0.95,0.0,0.0,0.0,0.06,0.0,0.0,0.0,0.0,0.0,0.0,0.0,0.0,0.0,0.19,2023.0,0.8980060190072044,960.0,24.0,972.0,1.0,0.6,400.0,2.0,0.3,450.0,9.982,,,,Cu-Cr-Zr,two-step aging,850℃@30%,hardness,201.15,850.0,0.3
98.8,0.0,0.0,0.0,0.0,0.0,0.95,0.0,0.0,0.0,0.06,0.0,0.0,0.0,0.0,0.0,0.0,0.0,0.0,0.0,0.19,2023.0,0.8980060190072044,960.0,24.0,972.0,1.0,0.6,400.0,2.0,0.3,450.0,0.0,,,,Cu-Cr-Zr,two-step aging,850℃@30%,hardness,212.59,850.0,0.3
98.8,0.0,0.0,0.0,0.0,0.0,0.95,0.0,0.0,0.0,0.06,0.0,0.0,0.0,0.0,0.0,0.0,0.0,0.0,0.0,0.19,2023.0,0.8980060190072044,960.0,24.0,972.0,1.0,0.6,400.0,2.0,0.3,450.0,0.143333333,,,,Cu-Cr-Zr,two-step aging,850℃@30%,hardness,212.86,850.0,0.3
98.8,0.0,0.0,0.0,0.0,0.0,0.95,0.0,0.0,0.0,0.06,0.0,0.0,0.0,0.0,0.0,0.0,0.0,0.0,0.0,0.19,2023.0,0.8980060190072044,960.0,24.0,972.0,1.0,0.6,400.0,2.0,0.3,450.0,1.066333333,,,,Cu-Cr-Zr,two-step aging,850℃@30%,hardness,216.31,850.0,0.3
98.8,0.0,0.0,0.0,0.0,0.0,0.95,0.0,0.0,0.0,0.06,0.0,0.0,0.0,0.0,0.0,0.0,0.0,0.0,0.0,0.19,2023.0,0.8980060190072044,960.0,24.0,972.0,1.0,0.6,400.0,2.0,0.3,450.0,2.0475,,,,Cu-Cr-Zr,two-step aging,850℃@30%,hardness,208.46,850.0,0.3
98.8,0.0,0.0,0.0,0.0,0.0,0.95,0.0,0.0,0.0,0.06,0.0,0.0,0.0,0.0,0.0,0.0,0.0,0.0,0.0,0.19,2023.0,0.8980060190072044,960.0,24.0,972.0,1.0,0.6,400.0,2.0,0.3,450.0,3.051,,,,Cu-Cr-Zr,two-step aging,850℃@30%,hardness,206.36,850.0,0.3
98.8,0.0,0.0,0.0,0.0,0.0,0.95,0.0,0.0,0.0,0.06,0.0,0.0,0.0,0.0,0.0,0.0,0.0,0.0,0.0,0.19,2023.0,0.8980060190072044,960.0,24.0,972.0,1.0,0.6,400.0,2.0,0.3,450.0,4.045666667,,,,Cu-Cr-Zr,two-step aging,850℃@30%,hardness,201.26,850.0,0.3
98.8,0.0,0.0,0.0,0.0,0.0,0.95,0.0,0.0,0.0,0.06,0.0,0.0,0.0,0.0,0.0,0.0,0.0,0.0,0.0,0.19,2023.0,0.8980060190072044,960.0,24.0,972.0,1.0,0.6,400.0,2.0,0.3,450.0,5.040333333,,,,Cu-Cr-Zr,two-step aging,850℃@30%,hardness,201.28,850.0,0.3
98.8,0.0,0.0,0.0,0.0,0.0,0.95,0.0,0.0,0.0,0.06,0.0,0.0,0.0,0.0,0.0,0.0,0.0,0.0,0.0,0.19,2023.0,0.8980060190072044,960.0,24.0,972.0,1.0,0.6,400.0,2.0,0.3,450.0,6.0305,,,,Cu-Cr-Zr,two-step aging,850℃@30%,hardness,198.66,850.0,0.3
98.8,0.0,0.0,0.0,0.0,0.0,0.95,0.0,0.0,0.0,0.06,0.0,0.0,0.0,0.0,0.0,0.0,0.0,0.0,0.0,0.19,2023.0,0.8980060190072044,960.0,24.0,972.0,1.0,0.6,400.0,2.0,0.3,450.0,8.024166667,,,,Cu-Cr-Zr,two-step aging,850℃@30%,hardness,198.19,850.0,0.3
98.8,0.0,0.0,0.0,0.0,0.0,0.95,0.0,0.0,0.0,0.06,0.0,0.0,0.0,0.0,0.0,0.0,0.0,0.0,0.0,0.19,2023.0,0.8980060190072044,960.0,24.0,972.0,1.0,0.6,400.0,2.0,0.3,450.0,9.9955,,,,Cu-Cr-Zr,two-step aging,850℃@30%,hardness,191.78,850.0,0.3
99.03,0.0,0.0,0.0,0.0,0.0,0.9,0.0,0.0,0.0,0.0,0.0,0.0,0.0,0.0,0.0,0.0,0.0,0.0,0.0,0.07,2022.0,0.8982866730904178,,,920.0,1.0,,480.0,0.442166667,,,,,,,Cu-Cr-Zr,one-step aging,-,hardness,77.98,,
99.03,0.0,0.0,0.0,0.0,0.0,0.9,0.0,0.0,0.0,0.0,0.0,0.0,0.0,0.0,0.0,0.0,0.0,0.0,0.0,0.07,2022.0,0.8982866730904178,,,920.0,1.0,,480.0,0.939833333,,,,,,,Cu-Cr-Zr,one-step aging,-,hardness,77.6,,
99.03,0.0,0.0,0.0,0.0,0.0,0.9,0.0,0.0,0.0,0.0,0.0,0.0,0.0,0.0,0.0,0.0,0.0,0.0,0.0,0.07,2022.0,0.8982866730904178,,,920.0,1.0,,480.0,1.4445,,,,,,,Cu-Cr-Zr,one-step aging,-,hardness,78.99,,
99.03,0.0,0.0,0.0,0.0,0.0,0.9,0.0,0.0,0.0,0.0,0.0,0.0,0.0,0.0,0.0,0.0,0.0,0.0,0.0,0.07,2022.0,0.8982866730904178,,,920.0,1.0,,480.0,1.946833333,,,,,,,Cu-Cr-Zr,one-step aging,-,hardness,74.98,,
99.03,0.0,0.0,0.0,0.0,0.0,0.9,0.0,0.0,0.0,0.0,0.0,0.0,0.0,0.0,0.0,0.0,0.0,0.0,0.0,0.07,2022.0,0.8982866730904178,,,920.0,1.0,,480.0,2.949,,,,,,,Cu-Cr-Zr,one-step aging,-,hardness,76.4,,
99.03,0.0,0.0,0.0,0.0,0.0,0.9,0.0,0.0,0.0,0.0,0.0,0.0,0.0,0.0,0.0,0.0,0.0,0.0,0.0,0.07,2022.0,0.8982866730904178,,,920.0,1.0,,480.0,3.953666667,,,,,,,Cu-Cr-Zr,one-step aging,-,hardness,81.14,,
99.03,0.0,0.0,0.0,0.0,0.0,0.9,0.0,0.0,0.0,0.0,0.0,0.0,0.0,0.0,0.0,0.0,0.0,0.0,0.0,0.07,2022.0,0.8982866730904178,,,920.0,1.0,,480.0,4.953666667,,,,,,,Cu-Cr-Zr,one-step aging,-,hardness,84.06,,
99.03,0.0,0.0,0.0,0.0,0.0,0.9,0.0,0.0,0.0,0.0,0.0,0.0,0.0,0.0,0.0,0.0,0.0,0.0,0.0,0.07,2022.0,0.8982866730904178,,,920.0,1.0,,480.0,5.963,,,,,,,Cu-Cr-Zr,one-step aging,-,hardness,89.01,,
99.01,0.0,0.0,0.02,0.0,0.0,0.9,0.0,0.0,0.0,0.0,0.0,0.0,0.0,0.0,0.0,0.0,0.0,0.0,0.0,0.07,2022.0,0.8982866730904178,,,920.0,1.0,,480.0,0.451333333,,,,,,,Cu-Cr-Zr,one-step aging,-,hardness,86.27,,
99.01,0.0,0.0,0.02,0.0,0.0,0.9,0.0,0.0,0.0,0.0,0.0,0.0,0.0,0.0,0.0,0.0,0.0,0.0,0.0,0.07,2022.0,0.8982866730904178,,,920.0,1.0,,480.0,0.965333333,,,,,,,Cu-Cr-Zr,one-step aging,-,hardness,89.56,,
99.01,0.0,0.0,0.02,0.0,0.0,0.9,0.0,0.0,0.0,0.0,0.0,0.0,0.0,0.0,0.0,0.0,0.0,0.0,0.0,0.07,2022.0,0.8982866730904178,,,920.0,1.0,,480.0,1.458333333,,,,,,,Cu-Cr-Zr,one-step aging,-,hardness,91.77,,
99.01,0.0,0.0,0.02,0.0,0.0,0.9,0.0,0.0,0.0,0.0,0.0,0.0,0.0,0.0,0.0,0.0,0.0,0.0,0.0,0.07,2022.0,0.8982866730904178,,,920.0,1.0,,480.0,1.9375,,,,,,,Cu-Cr-Zr,one-step aging,-,hardness,87.6,,
99.01,0.0,0.0,0.02,0.0,0.0,0.9,0.0,0.0,0.0,0.0,0.0,0.0,0.0,0.0,0.0,0.0,0.0,0.0,0.0,0.07,2022.0,0.8982866730904178,,,920.0,1.0,,480.0,2.949,,,,,,,Cu-Cr-Zr,one-step aging,-,hardness,84.43,,
99.01,0.0,0.0,0.02,0.0,0.0,0.9,0.0,0.0,0.0,0.0,0.0,0.0,0.0,0.0,0.0,0.0,0.0,0.0,0.0,0.07,2022.0,0.8982866730904178,,,920.0,1.0,,480.0,3.956,,,,,,,Cu-Cr-Zr,one-step aging,-,hardness,85.26,,
99.01,0.0,0.0,0.02,0.0,0.0,0.9,0.0,0.0,0.0,0.0,0.0,0.0,0.0,0.0,0.0,0.0,0.0,0.0,0.0,0.07,2022.0,0.8982866730904178,,,920.0,1.0,,480.0,4.956,,,,,,,Cu-Cr-Zr,one-step aging,-,hardness,87.96,,
99.02,0.0,0.0,0.01,0.0,0.0,0.9,0.0,0.0,0.0,0.0,0.0,0.0,0.0,0.0,0.0,0.0,0.0,0.0,0.0,0.07,2022.0,0.8982866730904178,,,920.0,1.0,,480.0,0.942166667,,,,,,,Cu-Cr-Zr,one-step aging,-,hardness,86.41,,
99.02,0.0,0.0,0.01,0.0,0.0,0.9,0.0,0.0,0.0,0.0,0.0,0.0,0.0,0.0,0.0,0.0,0.0,0.0,0.0,0.07,2022.0,0.8982866730904178,,,920.0,1.0,,480.0,1.453666667,,,,,,,Cu-Cr-Zr,one-step aging,-,hardness,87.78,,
99.02,0.0,0.0,0.01,0.0,0.0,0.9,0.0,0.0,0.0,0.0,0.0,0.0,0.0,0.0,0.0,0.0,0.0,0.0,0.0,0.07,2022.0,0.8982866730904178,,,920.0,1.0,,480.0,1.935166667,,,,,,,Cu-Cr-Zr,one-step aging,-,hardness,91.76,,
99.02,0.0,0.0,0.01,0.0,0.0,0.9,0.0,0.0,0.0,0.0,0.0,0.0,0.0,0.0,0.0,0.0,0.0,0.0,0.0,0.07,2022.0,0.8982866730904178,,,920.0,1.0,,480.0,2.949,,,,,,,Cu-Cr-Zr,one-step aging,-,hardness,89.1,,
99.02,0.0,0.0,0.01,0.0,0.0,0.9,0.0,0.0,0.0,0.0,0.0,0.0,0.0,0.0,0.0,0.0,0.0,0.0,0.0,0.07,2022.0,0.8982866730904178,,,920.0,1.0,,480.0,3.953666667,,,,,,,Cu-Cr-Zr,one-step aging,-,hardness,87.5,,
99.02,0.0,0.0,0.01,0.0,0.0,0.9,0.0,0.0,0.0,0.0,0.0,0.0,0.0,0.0,0.0,0.0,0.0,0.0,0.0,0.07,2022.0,0.8982866730904178,,,920.0,1.0,,480.0,4.958333333,,,,,,,Cu-Cr-Zr,one-step aging,-,hardness,87.11,,
99.02,0.0,0.0,0.01,0.0,0.0,0.9,0.0,0.0,0.0,0.0,0.0,0.0,0.0,0.0,0.0,0.0,0.0,0.0,0.0,0.07,2022.0,0.8982866730904178,,,920.0,1.0,,480.0,5.958333333,,,,,,,Cu-Cr-Zr,one-step aging,-,hardness,86.53,,
99.0,0.0,0.0,0.03,0.0,0.0,0.9,0.0,0.0,0.0,0.0,0.0,0.0,0.0,0.0,0.0,0.0,0.0,0.0,0.0,0.07,2022.0,0.8982866730904178,,,920.0,1.0,,480.0,0.6945,,,,,,,Cu-Cr-Zr,one-step aging,-,hardness,94.72,,
99.0,0.0,0.0,0.03,0.0,0.0,0.9,0.0,0.0,0.0,0.0,0.0,0.0,0.0,0.0,0.0,0.0,0.0,0.0,0.0,0.07,2022.0,0.8982866730904178,,,920.0,1.0,,480.0,1.4445,,,,,,,Cu-Cr-Zr,one-step aging,-,hardness,108.0,,
99.0,0.0,0.0,0.03,0.0,0.0,0.9,0.0,0.0,0.0,0.0,0.0,0.0,0.0,0.0,0.0,0.0,0.0,0.0,0.0,0.07,2022.0,0.8982866730904178,,,920.0,1.0,,480.0,1.953666667,,,,,,,Cu-Cr-Zr,one-step aging,-,hardness,110.81,,
99.0,0.0,0.0,0.03,0.0,0.0,0.9,0.0,0.0,0.0,0.0,0.0,0.0,0.0,0.0,0.0,0.0,0.0,0.0,0.0,0.07,2022.0,0.8982866730904178,,,920.0,1.0,,480.0,2.935166667,,,,,,,Cu-Cr-Zr,one-step aging,-,hardness,96.42,,
99.0,0.0,0.0,0.03,0.0,0.0,0.9,0.0,0.0,0.0,0.0,0.0,0.0,0.0,0.0,0.0,0.0,0.0,0.0,0.0,0.07,2022.0,0.8982866730904178,,,920.0,1.0,,480.0,3.953666667,,,,,,,Cu-Cr-Zr,one-step aging,-,hardness,91.71,,
99.0,0.0,0.0,0.03,0.0,0.0,0.9,0.0,0.0,0.0,0.0,0.0,0.0,0.0,0.0,0.0,0.0,0.0,0.0,0.0,0.07,2022.0,0.8982866730904178,,,920.0,1.0,,480.0,5.960666667,,,,,,,Cu-Cr-Zr,one-step aging,-,hardness,91.39,,
98.99,0.0,0.0,0.04,0.0,0.0,0.9,0.0,0.0,0.0,0.0,0.0,0.0,0.0,0.0,0.0,0.0,0.0,0.0,0.0,0.07,2022.0,0.8982866730904178,,,920.0,1.0,,480.0,0.442166667,,,,,,,Cu-Cr-Zr,one-step aging,-,hardness,84.26,,
98.99,0.0,0.0,0.04,0.0,0.0,0.9,0.0,0.0,0.0,0.0,0.0,0.0,0.0,0.0,0.0,0.0,0.0,0.0,0.0,0.07,2022.0,0.8982866730904178,,,920.0,1.0,,480.0,0.972166667,,,,,,,Cu-Cr-Zr,one-step aging,-,hardness,89.78,,
98.99,0.0,0.0,0.04,0.0,0.0,0.9,0.0,0.0,0.0,0.0,0.0,0.0,0.0,0.0,0.0,0.0,0.0,0.0,0.0,0.07,2022.0,0.8982866730904178,,,920.0,1.0,,480.0,1.416666667,,,,,,,Cu-Cr-Zr,one-step aging,-,hardness,102.08,,
98.99,0.0,0.0,0.04,0.0,0.0,0.9,0.0,0.0,0.0,0.0,0.0,0.0,0.0,0.0,0.0,0.0,0.0,0.0,0.0,0.07,2022.0,0.8982866730904178,,,920.0,1.0,,480.0,1.946833333,,,,,,,Cu-Cr-Zr,one-step aging,-,hardness,98.37,,
98.99,0.0,0.0,0.04,0.0,0.0,0.9,0.0,0.0,0.0,0.0,0.0,0.0,0.0,0.0,0.0,0.0,0.0,0.0,0.0,0.07,2022.0,0.8982866730904178,,,920.0,1.0,,480.0,2.951333333,,,,,,,Cu-Cr-Zr,one-step aging,-,hardness,91.66,,
98.99,0.0,0.0,0.04,0.0,0.0,0.9,0.0,0.0,0.0,0.0,0.0,0.0,0.0,0.0,0.0,0.0,0.0,0.0,0.0,0.07,2022.0,0.8982866730904178,,,920.0,1.0,,480.0,3.953666667,,,,,,,Cu-Cr-Zr,one-step aging,-,hardness,82.99,,
98.99,0.0,0.0,0.04,0.0,0.0,0.9,0.0,0.0,0.0,0.0,0.0,0.0,0.0,0.0,0.0,0.0,0.0,0.0,0.0,0.07,2022.0,0.8982866730904178,,,920.0,1.0,,480.0,4.958333333,,,,,,,Cu-Cr-Zr,one-step aging,-,hardness,91.21,,
