Repository: djz031129/data

# Data and code for “Machine learning prediction of hardness and electrical conductivity in Cu–Cr-based alloys”

This repository contains the datasets, processed data, result tables, model state file, and complete manuscript-figure generation code used for the manuscript:

**Machine learning prediction of hardness and electrical conductivity in Cu–Cr-based alloys**

Authors: Jianzeng Du, Yanchao Chai, Jiao Man, Menghang Li, Yuxue Zhang, and Wenzheng An.

## Repository contents

```text
CuCr_ML_Data_Code_Repository/
├── README.md
├── CITATION.cff
├── LICENSE.md
├── requirements.txt
├── Data/
│   ├── raw/
│   │   └── Cu-Cr-X dataset.xlsx
│   ├── processed/

File: Data/processed/cucrx_hardness_processed.csv (part 4 of 7)
Cu,Ag,Al,B,Ce,Co,Cr,Er,Fe,Hf,Mg,Mn,Nb,Ni,Sc,Si,Sn,Ti,Y,Zn,Zr,year,source_reliability,homogenization temperature (℃),homogenization time (h),solution temperature (℃),solution time (h),CR1,Temp1 (℃),time1 (h),CR2,Temp2 (℃),time2 (h),CR3,Temp3 (℃),time3 (h),alloy classification,process classification,hot rolling or forging,y_name,y_data,hot_rolling_temp,hot_rolling_reduction
98.99,0.0,0.0,0.04,0.0,0.0,0.9,0.0,0.0,0.0,0.0,0.0,0.0,0.0,0.0,0.0,0.0,0.0,0.0,0.0,0.07,2022.0,0.8982866730904178,,,920.0,1.0,,480.0,5.963,,,,,,,Cu-Cr-Zr,one-step aging,-,hardness,85.1,,
99.06,0.0,0.0,0.0,0.0,0.0,0.94,0.0,0.0,0.0,0.0,0.0,0.0,0.0,0.0,0.0,0.0,0.0,0.0,0.0,0.0,2018.0,0.8822857853127837,,,1000.0,1.0,0.95,94.69,1.0,,,,,,,Cu-Cr,one-step aging,-,hardness,154.55,,
99.06,0.0,0.0,0.0,0.0,0.0,0.94,0.0,0.0,0.0,0.0,0.0,0.0,0.0,0.0,0.0,0.0,0.0,0.0,0.0,0.0,2018.0,0.8822857853127837,,,1000.0,1.0,0.95,195.1,1.0,,,,,,,Cu-Cr,one-step aging,-,hardness,156.02,,
99.06,0.0,0.0,0.0,0.0,0.0,0.94,0.0,0.0,0.0,0.0,0.0,0.0,0.0,0.0,0.0,0.0,0.0,0.0,0.0,0.0,2018.0,0.8822857853127837,,,1000.0,1.0,0.95,295.71,1.0,,,,,,,Cu-Cr,one-step aging,-,hardness,157.16,,
99.06,0.0,0.0,0.0,0.0,0.0,0.94,0.0,0.0,0.0,0.0,0.0,0.0,0.0,0.0,0.0,0.0,0.0,0.0,0.0,0.0,2018.0,0.8822857853127837,,,1000.0,1.0,0.95,396.94,1.0,,,,,,,Cu-Cr,one-step aging,-,hardness,163.92,,
99.06,0.0,0.0,0.0,0.0,0.0,0.94,0.0,0.0,0.0,0.0,0.0,0.0,0.0,0.0,0.0,0.0,0.0,0.0,0.0,0.0,2018.0,0.8822857853127837,,,1000.0,1.0,0.95,495.51,1.0,,,,,,,Cu-Cr,one-step aging,-,hardness,114.43,,
98.67,0.0,0.0,0.0,0.0,0.0,0.89,0.0,0.0,0.0,0.0,0.0,0.0,0.0,0.0,0.0,0.0,0.0,0.0,0.0,0.44,2018.0,0.8822857853127837,,,1000.0,1.0,0.95,94.9,1.0,,,,,,,Cu-Cr-Zr,one-step aging,-,hardness,186.99,,
98.67,0.0,0.0,0.0,0.0,0.0,0.89,0.0,0.0,0.0,0.0,0.0,0.0,0.0,0.0,0.0,0.0,0.0,0.0,0.0,0.44,2018.0,0.8822857853127837,,,1000.0,1.0,0.95,195.31,1.0,,,,,,,Cu-Cr-Zr,one-step aging,-,hardness,189.83,,
98.67,0.0,0.0,0.0,0.0,0.0,0.89,0.0,0.0,0.0,0.0,0.0,0.0,0.0,0.0,0.0,0.0,0.0,0.0,0.0,0.44,2018.0,0.8822857853127837,,,1000.0,1.0,0.95,295.51,1.0,,,,,,,Cu-Cr-Zr,one-step aging,-,hardness,187.44,,
98.67,0.0,0.0,0.0,0.0,0.0,0.89,0.0,0.0,0.0,0.0,0.0,0.0,0.0,0.0,0.0,0.0,0.0,0.0,0.0,0.44,2018.0,0.8822857853127837,,,1000.0,1.0,0.95,398.37,1.0,,,,,,,Cu-Cr-Zr,one-step aging,-,hardness,217.5,,
98.67,0.0,0.0,0.0,0.0,0.0,0.89,0.0,0.0,0.0,0.0,0.0,0.0,0.0,0.0,0.0,0.0,0.0,0.0,0.0,0.44,2018.0,0.8822857853127837,,,1000.0,1.0,0.95,493.88,1.0,,,,,,,Cu-Cr-Zr,one-step aging,-,hardness,173.07,,
98.85,0.0,0.0,0.0,0.0,0.0,0.93,0.0,0.0,0.0,0.0,0.0,0.0,0.0,0.0,0.0,0.0,0.0,0.0,0.0,0.22,2018.0,0.8822857853127837,,,1000.0,1.0,0.95,196.33,1.0,,,,,,,Cu-Cr-Zr,one-step aging,-,hardness,179.6,,
98.85,0.0,0.0,0.0,0.0,0.0,0.93,0.0,0.0,0.0,0.0,0.0,0.0,0.0,0.0,0.0,0.0,0.0,0.0,0.0,0.22,2018.0,0.8822857853127837,,,1000.0,1.0,0.95,295.71,1.0,,,,,,,Cu-Cr-Zr,one-step aging,-,hardness,170.91,,
98.85,0.0,0.0,0.0,0.0,0.0,0.93,0.0,0.0,0.0,0.0,0.0,0.0,0.0,0.0,0.0,0.0,0.0,0.0,0.0,0.22,2018.0,0.8822857853127837,,,1000.0,1.0,0.95,446.12,1.0,,,,,,,Cu-Cr-Zr,one-step aging,-,hardness,173.64,,
98.95,0.0,0.0,0.0,0.0,0.0,0.94,0.0,0.0,0.0,0.0,0.0,0.0,0.0,0.0,0.0,0.0,0.0,0.0,0.0,0.11,2018.0,0.8822857853127837,,,1000.0,1.0,0.95,400.0,0.0,,,,,,,Cu-Cr-Zr,one-step aging,-,hardness,155.43,,
98.95,0.0,0.0,0.0,0.0,0.0,0.94,0.0,0.0,0.0,0.0,0.0,0.0,0.0,0.0,0.0,0.0,0.0,0.0,0.0,0.11,2018.0,0.8822857853127837,,,1000.0,1.0,0.95,400.0,0.502,,,,,,,Cu-Cr-Zr,one-step aging,-,hardness,164.24,,
98.95,0.0,0.0,0.0,0.0,0.0,0.94,0.0,0.0,0.0,0.0,0.0,0.0,0.0,0.0,0.0,0.0,0.0,0.0,0.0,0.11,2018.0,0.8822857853127837,,,1000.0,1.0,0.95,400.0,1.003,,,,,,,Cu-Cr-Zr,one-step aging,-,hardness,164.61,,
98.95,0.0,0.0,0.0,0.0,0.0,0.94,0.0,0.0,0.0,0.0,0.0,0.0,0.0,0.0,0.0,0.0,0.0,0.0,0.0,0.11,2018.0,0.8822857853127837,,,1000.0,1.0,0.95,400.0,1.755166667,,,,,,,Cu-Cr-Zr,one-step aging,-,hardness,151.16,,
98.67,0.0,0.0,0.0,0.0,0.0,0.89,0.0,0.0,0.0,0.0,0.0,0.0,0.0,0.0,0.0,0.0,0.0,0.0,0.0,0.44,2018.0,0.8822857853127837,,,1000.0,1.0,0.95,400.0,0.8765,,,,,,,Cu-Cr-Zr,one-step aging,-,hardness,213.62,,
98.67,0.0,0.0,0.0,0.0,0.0,0.89,0.0,0.0,0.0,0.0,0.0,0.0,0.0,0.0,0.0,0.0,0.0,0.0,0.0,0.44,2018.0,0.8822857853127837,,,1000.0,1.0,0.95,400.0,1.481666667,,,,,,,Cu-Cr-Zr,one-step aging,-,hardness,205.78,,
98.67,0.0,0.0,0.0,0.0,0.0,0.89,0.0,0.0,0.0,0.0,0.0,0.0,0.0,0.0,0.0,0.0,0.0,0.0,0.0,0.44,2018.0,0.8822857853127837,,,1000.0,1.0,0.95,400.0,1.982666667,,,,,,,Cu-Cr-Zr,one-step aging,-,hardness,200.26,,
98.85,0.0,0.0,0.0,0.0,0.0,0.93,0.0,0.0,0.0,0.0,0.0,0.0,0.0,0.0,0.0,0.0,0.0,0.0,0.0,0.22,2018.0,0.8822857853127837,,,1000.0,1.0,0.95,400.0,0.0,,,,,,,Cu-Cr-Zr,one-step aging,-,hardness,176.92,,
98.85,0.0,0.0,0.0,0.0,0.0,0.93,0.0,0.0,0.0,0.0,0.0,0.0,0.0,0.0,0.0,0.0,0.0,0.0,0.0,0.22,2018.0,0.8822857853127837,,,1000.0,1.0,0.95,400.0,0.514333333,,,,,,,Cu-Cr-Zr,one-step aging,-,hardness,182.0,,
98.85,0.0,0.0,0.0,0.0,0.0,0.93,0.0,0.0,0.0,0.0,0.0,0.0,0.0,0.0,0.0,0.0,0.0,0.0,0.0,0.22,2018.0,0.8822857853127837,,,1000.0,1.0,0.95,400.0,0.987833333,,,,,,,Cu-Cr-Zr,one-step aging,-,hardness,208.0,,
98.85,0.0,0.0,0.0,0.0,0.0,0.93,0.0,0.0,0.0,0.0,0.0,0.0,0.0,0.0,0.0,0.0,0.0,0.0,0.0,0.22,2018.0,0.8822857853127837,,,1000.0,1.0,0.95,400.0,1.359166667,,,,,,,Cu-Cr-Zr,one-step aging,-,hardness,199.25,,
98.85,0.0,0.0,0.0,0.0,0.0,0.93,0.0,0.0,0.0,0.0,0.0,0.0,0.0,0.0,0.0,0.0,0.0,0.0,0.0,0.22,2018.0,0.8822857853127837,,,1000.0,1.0,0.95,400.0,2.005166667,,,,,,,Cu-Cr-Zr,one-step aging,-,hardness,193.4,,
99.054,0.0,0.0,0.0,0.0,0.0,0.89,0.0,0.0,0.0,0.0,0.0,0.0,0.0,0.0,0.0,0.0,0.0,0.0,0.0,0.056,2018.0,0.8822857853127837,,,1000.0,1.0,0.95,400.0,0.0,,,,,,,Cu-Cr-Zr,one-step aging,-,hardness,171.72,,
99.054,0.0,0.0,0.0,0.0,0.0,0.89,0.0,0.0,0.0,0.0,0.0,0.0,0.0,0.0,0.0,0.0,0.0,0.0,0.0,0.056,2018.0,0.8822857853127837,,,1000.0,1.0,0.95,400.0,1.006833333,,,,,,,Cu-Cr-Zr,one-step aging,-,hardness,189.99,,
99.054,0.0,0.0,0.0,0.0,0.0,0.89,0.0,0.0,0.0,0.0,0.0,0.0,0.0,0.0,0.0,0.0,0.0,0.0,0.0,0.056,2018.0,0.8822857853127837,,,1000.0,1.0,0.95,400.0,1.124,,,,,,,Cu-Cr-Zr,one-step aging,-,hardness,186.63,,
99.054,0.0,0.0,0.0,0.0,0.0,0.89,0.0,0.0,0.0,0.0,0.0,0.0,0.0,0.0,0.0,0.0,0.0,0.0,0.0,0.056,2018.0,0.8822857853127837,,,1000.0,1.0,0.95,400.0,1.363333333,,,,,,,Cu-Cr-Zr,one-step aging,-,hardness,178.73,,
99.054,0.0,0.0,0.0,0.0,0.0,0.89,0.0,0.0,0.0,0.0,0.0,0.0,0.0,0.0,0.0,0.0,0.0,0.0,0.0,0.056,2018.0,0.8822857853127837,,,1000.0,1.0,0.95,400.0,2.006166667,,,,,,,Cu-Cr-Zr,one-step aging,-,hardness,170.82,,
97.459,0.0,0.0,0.0,0.0,0.955,0.986,0.0,0.0,0.0,0.0,0.0,0.0,0.0,0.0,0.6,0.0,0.0,0.0,0.0,0.0,2019.0,0.8882857853127837,900.0,2.0,990.0,4.0,0.9,440.0,0.070333333,,,,,,,Cu-Cr-Si,one-step aging,-,hardness,195.77,,
97.459,0.0,0.0,0.0,0.0,0.955,0.986,0.0,0.0,0.0,0.0,0.0,0.0,0.0,0.0,0.6,0.0,0.0,0.0,0.0,0.0,2019.0,0.8882857853127837,900.0,2.0,990.0,4.0,0.9,440.0,0.214,,,,,,,Cu-Cr-Si,one-step aging,-,hardness,198.29,,
97.459,0.0,0.0,0.0,0.0,0.955,0.986,0.0,0.0,0.0,0.0,0.0,0.0,0.0,0.0,0.6,0.0,0.0,0.0,0.0,0.0,2019.0,0.8882857853127837,900.0,2.0,990.0,4.0,0.9,440.0,0.38,,,,,,,Cu-Cr-Si,one-step aging,-,hardness,203.87,,
97.459,0.0,0.0,0.0,0.0,0.955,0.986,0.0,0.0,0.0,0.0,0.0,0.0,0.0,0.0,0.6,0.0,0.0,0.0,0.0,0.0,2019.0,0.8882857853127837,900.0,2.0,990.0,4.0,0.9,440.0,0.962833333,,,,,,,Cu-Cr-Si,one-step aging,-,hardness,219.1,,
97.459,0.0,0.0,0.0,0.0,0.955,0.986,0.0,0.0,0.0,0.0,0.0,0.0,0.0,0.0,0.6,0.0,0.0,0.0,0.0,0.0,2019.0,0.8882857853127837,900.0,2.0,990.0,4.0,0.9,440.0,1.953833333,,,,,,,Cu-Cr-Si,one-step aging,-,hardness,210.9,,
97.459,0.0,0.0,0.0,0.0,0.955,0.986,0.0,0.0,0.0,0.0,0.0,0.0,0.0,0.0,0.6,0.0,0.0,0.0,0.0,0.0,2019.0,0.8882857853127837,900.0,2.0,990.0,4.0,0.9,440.0,2.947666667,,,,,,,Cu-Cr-Si,one-step aging,-,hardness,196.4,,
97.459,0.0,0.0,0.0,0.0,0.955,0.986,0.0,0.0,0.0,0.0,0.0,0.0,0.0,0.0,0.6,0.0,0.0,0.0,0.0,0.0,2019.0,0.8882857853127837,900.0,2.0,990.0,4.0,0.9,440.0,3.9415,,,,,,,Cu-Cr-Si,one-step aging,-,hardness,198.02,,
97.459,0.0,0.0,0.0,0.0,0.955,0.986,0.0,0.0,0.0,0.0,0.0,0.0,0.0,0.0,0.6,0.0,0.0,0.0,0.0,0.0,2019.0,0.8882857853127837,900.0,2.0,990.0,4.0,0.9,440.0,4.935166667,,,,,,,Cu-Cr-Si,one-step aging,-,hardness,195.86,,
97.459,0.0,0.0,0.0,0.0,0.955,0.986,0.0,0.0,0.0,0.0,0.0,0.0,0.0,0.0,0.6,0.0,0.0,0.0,0.0,0.0,2019.0,0.8882857853127837,900.0,2.0,990.0,4.0,0.9,440.0,0.034166667,,,,,,,Cu-Cr-Si,one-step aging,-,hardness,176.41,,
97.459,0.0,0.0,0.0,0.0,0.955,0.986,0.0,0.0,0.0,0.0,0.0,0.0,0.0,0.0,0.6,0.0,0.0,0.0,0.0,0.0,2019.0,0.8882857853127837,900.0,2.0,990.0,4.0,0.9,440.0,0.308166667,,,,,,,Cu-Cr-Si,one-step aging,-,hardness,189.22,,
97.459,0.0,0.0,0.0,0.0,0.955,0.986,0.0,0.0,0.0,0.0,0.0,0.0,0.0,0.0,0.6,0.0,0.0,0.0,0.0,0.0,2019.0,0.8882857853127837,900.0,2.0,990.0,4.0,0.9,440.0,0.96,,,,,,,Cu-Cr-Si,one-step aging,-,hardness,200.87,,
97.459,0.0,0.0,0.0,0.0,0.955,0.986,0.0,0.0,0.0,0.0,0.0,0.0,0.0,0.0,0.6,0.0,0.0,0.0,0.0,0.0,2019.0,0.8882857853127837,900.0,2.0,990.0,4.0,0.9,440.0,1.953833333,,,,,,,Cu-Cr-Si,one-step aging,-,hardness,198.38,,
97.459,0.0,0.0,0.0,0.0,0.955,0.986,0.0,0.0,0.0,0.0,0.0,0.0,0.0,0.0,0.6,0.0,0.0,0.0,0.0,0.0,2019.0,0.8882857853127837,900.0,2.0,990.0,4.0,0.9,440.0,2.947666667,,,,,,,Cu-Cr-Si,one-step aging,-,hardness,197.21,,
97.459,0.0,0.0,0.0,0.0,0.955,0.986,0.0,0.0,0.0,0.0,0.0,0.0,0.0,0.0,0.6,0.0,0.0,0.0,0.0,0.0,2019.0,0.8882857853127837,900.0,2.0,990.0,4.0,0.9,440.0,3.938666667,,,,,,,Cu-Cr-Si,one-step aging,-,hardness,190.81,,
97.459,0.0,0.0,0.0,0.0,0.955,0.986,0.0,0.0,0.0,0.0,0.0,0.0,0.0,0.0,0.6,0.0,0.0,0.0,0.0,0.0,2019.0,0.8882857853127837,900.0,2.0,990.0,4.0,0.9,440.0,4.9325,,,,,,,Cu-Cr-Si,one-step aging,-,hardness,184.86,,
97.459,0.0,0.0,0.0,0.0,0.955,0.986,0.0,0.0,0.0,0.0,0.0,0.0,0.0,0.0,0.6,0.0,0.0,0.0,0.0,0.0,2019.0,0.8882857853127837,900.0,2.0,990.0,4.0,0.9,398.42,1.0,,,,,,,Cu-Cr-Si,one-step aging,-,hardness,181.76,,
97.459,0.0,0.0,0.0,0.0,0.955,0.986,0.0,0.0,0.0,0.0,0.0,0.0,0.0,0.0,0.6,0.0,0.0,0.0,0.0,0.0,2019.0,0.8882857853127837,900.0,2.0,990.0,4.0,0.9,438.56,1.0,,,,,,,Cu-Cr-Si,one-step aging,-,hardness,217.87,,
97.459,0.0,0.0,0.0,0.0,0.955,0.986,0.0,0.0,0.0,0.0,0.0,0.0,0.0,0.0,0.6,0.0,0.0,0.0,0.0,0.0,2019.0,0.8882857853127837,900.0,2.0,990.0,4.0,0.9,478.9,1.0,,,,,,,Cu-Cr-Si,one-step aging,-,hardness,189.54,,
97.459,0.0,0.0,0.0,0.0,0.955,0.986,0.0,0.0,0.0,0.0,0.0,0.0,0.0,0.0,0.6,0.0,0.0,0.0,0.0,0.0,2019.0,0.8882857853127837,900.0,2.0,990.0,4.0,0.9,519.11,1.0,,,,,,,Cu-Cr-Si,one-step aging,-,hardness,145.74,,
97.459,0.0,0.0,0.0,0.0,0.955,0.986,0.0,0.0,0.0,0.0,0.0,0.0,0.0,0.0,0.6,0.0,0.0,0.0,0.0,0.0,2019.0,0.8882857853127837,900.0,2.0,990.0,4.0,0.9,398.35,1.0,,,,,,,Cu-Cr-Si,one-step aging,-,hardness,183.89,,
97.459,0.0,0.0,0.0,0.0,0.955,0.986,0.0,0.0,0.0,0.0,0.0,0.0,0.0,0.0,0.6,0.0,0.0,0.0,0.0,0.0,2019.0,0.8882857853127837,900.0,2.0,990.0,4.0,0.9,438.56,1.0,,,,,,,Cu-Cr-Si,one-step aging,-,hardness,196.02,,
97.459,0.0,0.0,0.0,0.0,0.955,0.986,0.0,0.0,0.0,0.0,0.0,0.0,0.0,0.0,0.6,0.0,0.0,0.0,0.0,0.0,2019.0,0.8882857853127837,900.0,2.0,990.0,4.0,0.9,478.76,1.0,,,,,,,Cu-Cr-Si,one-step aging,-,hardness,172.13,,
97.459,0.0,0.0,0.0,0.0,0.955,0.986,0.0,0.0,0.0,0.0,0.0,0.0,0.0,0.0,0.6,0.0,0.0,0.0,0.0,0.0,2019.0,0.8882857853127837,900.0,2.0,990.0,4.0,0.9,518.97,1.0,,,,,,,Cu-Cr-Si,one-step aging,-,hardness,154.35,,
99.55,0.0,0.0,0.0,0.0,0.0,0.3,0.0,0.0,0.0,0.05,0.0,0.0,0.0,0.0,0.0,0.0,0.0,0.0,0.0,0.1,2019.0,0.8882857853127837,,,960.0,1.0,,294.9,1.0,,,,,,,Cu-Cr-Zr,one-step aging,-,hardness,85.64,,
99.55,0.0,0.0,0.0,0.0,0.0,0.3,0.0,0.0,0.0,0.05,0.0,0.0,0.0,0.0,0.0,0.0,0.0,0.0,0.0,0.1,2019.0,0.8882857853127837,,,960.0,1.0,,319.9,1.0,,,,,,,Cu-Cr-Zr,one-step aging,-,hardness,86.51,,
99.55,0.0,0.0,0.0,0.0,0.0,0.3,0.0,0.0,0.0,0.05,0.0,0.0,0.0,0.0,0.0,0.0,0.0,0.0,0.0,0.1,2019.0,0.8882857853127837,,,960.0,1.0,,345.15,1.0,,,,,,,Cu-Cr-Zr,one-step aging,-,hardness,87.79,,
99.55,0.0,0.0,0.0,0.0,0.0,0.3,0.0,0.0,0.0,0.05,0.0,0.0,0.0,0.0,0.0,0.0,0.0,0.0,0.0,0.1,2019.0,0.8882857853127837,,,960.0,1.0,,369.9,1.0,,,,,,,Cu-Cr-Zr,one-step aging,-,hardness,88.72,,
99.55,0.0,0.0,0.0,0.0,0.0,0.3,0.0,0.0,0.0,0.05,0.0,0.0,0.0,0.0,0.0,0.0,0.0,0.0,0.0,0.1,2019.0,0.8882857853127837,,,960.0,1.0,,395.15,1.0,,,,,,,Cu-Cr-Zr,one-step aging,-,hardness,97.18,,
99.55,0.0,0.0,0.0,0.0,0.0,0.3,0.0,0.0,0.0,0.05,0.0,0.0,0.0,0.0,0.0,0.0,0.0,0.0,0.0,0.1,2019.0,0.8882857853127837,,,960.0,1.0,,420.92,1.0,,,,,,,Cu-Cr-Zr,one-step aging,-,hardness,113.89,,
99.55,0.0,0.0,0.0,0.0,0.0,0.3,0.0,0.0,0.0,0.05,0.0,0.0,0.0,0.0,0.0,0.0,0.0,0.0,0.0,0.1,2019.0,0.8882857853127837,,,960.0,1.0,,445.66,1.0,,,,,,,Cu-Cr-Zr,one-step aging,-,hardness,123.69,,
99.55,0.0,0.0,0.0,0.0,0.0,0.3,0.0,0.0,0.0,0.05,0.0,0.0,0.0,0.0,0.0,0.0,0.0,0.0,0.0,0.1,2019.0,0.8882857853127837,,,960.0,1.0,,470.92,1.0,,,,,,,Cu-Cr-Zr,one-step aging,-,hardness,113.69,,
99.55,0.0,0.0,0.0,0.0,0.0,0.3,0.0,0.0,0.0,0.05,0.0,0.0,0.0,0.0,0.0,0.0,0.0,0.0,0.0,0.1,2019.0,0.8882857853127837,,,960.0,1.0,,450.0,1.0,,375.0,0.471333333,,,,Cu-Cr-Zr,two-step aging,-,hardness,163.8,,
99.55,0.0,0.0,0.0,0.0,0.0,0.3,0.0,0.0,0.0,0.05,0.0,0.0,0.0,0.0,0.0,0.0,0.0,0.0,0.0,0.1,2019.0,0.8882857853127837,,,960.0,1.0,,450.0,1.0,,375.0,0.963166667,,,,Cu-Cr-Zr,two-step aging,-,hardness,178.75,,
99.55,0.0,0.0,0.0,0.0,0.0,0.3,0.0,0.0,0.0,0.05,0.0,0.0,0.0,0.0,0.0,0.0,0.0,0.0,0.0,0.1,2019.0,0.8882857853127837,,,960.0,1.0,,450.0,1.0,,375.0,1.463166667,,,,Cu-Cr-Zr,two-step aging,-,hardness,167.12,,
99.55,0.0,0.0,0.0,0.0,0.0,0.3,0.0,0.0,0.0,0.05,0.0,0.0,0.0,0.0,0.0,0.0,0.0,0.0,0.0,0.1,2019.0,0.8882857853127837,,,960.0,1.0,,450.0,1.0,,375.0,1.911833333,,,,Cu-Cr-Zr,two-step aging,-,hardness,161.63,,
99.55,0.0,0.0,0.0,0.0,0.0,0.3,0.0,0.0,0.0,0.05,0.0,0.0,0.0,0.0,0.0,0.0,0.0,0.0,0.0,0.1,2019.0,0.8882857853127837,,,960.0,1.0,,450.0,1.0,,375.0,2.455,,,,Cu-Cr-Zr,two-step aging,-,hardness,154.71,,
99.55,0.0,0.0,0.0,0.0,0.0,0.3,0.0,0.0,0.0,0.05,0.0,0.0,0.0,0.0,0.0,0.0,0.0,0.0,0.0,0.1,2019.0,0.8882857853127837,,,960.0,1.0,,450.0,1.0,,375.0,2.901666667,,,,Cu-Cr-Zr,two-step aging,-,hardness,150.1,,
99.55,0.0,0.0,0.0,0.0,0.0,0.3,0.0,0.0,0.0,0.05,0.0,0.0,0.0,0.0,0.0,0.0,0.0,0.0,0.0,0.1,2019.0,0.8882857853127837,,,960.0,1.0,,450.0,1.0,,375.0,2.989833333,,,,Cu-Cr-Zr,two-step aging,-,hardness,149.9,,
99.55,0.0,0.0,0.0,0.0,0.0,0.3,0.0,0.0,0.0,0.05,0.0,0.0,0.0,0.0,0.0,0.0,0.0,0.0,0.0,0.1,2019.0,0.8882857853127837,,,960.0,1.0,,450.0,1.0,,375.0,3.4405,,,,Cu-Cr-Zr,two-step aging,-,hardness,147.88,,
99.55,0.0,0.0,0.0,0.0,0.0,0.3,0.0,0.0,0.0,0.05,0.0,0.0,0.0,0.0,0.0,0.0,0.0,0.0,0.0,0.1,2019.0,0.8882857853127837,,,960.0,1.0,,450.0,1.0,,375.0,3.932333333,,,,Cu-Cr-Zr,two-step aging,-,hardness,140.34,,
99.55,0.0,0.0,0.0,0.0,0.0,0.3,0.0,0.0,0.0,0.05,0.0,0.0,0.0,0.0,0.0,0.0,0.0,0.0,0.0,0.1,2019.0,0.8882857853127837,,,960.0,1.0,,450.0,1.0,,350.0,0.965166667,,,,Cu-Cr-Zr,two-step aging,-,hardness,165.91,,
99.55,0.0,0.0,0.0,0.0,0.0,0.3,0.0,0.0,0.0,0.05,0.0,0.0,0.0,0.0,0.0,0.0,0.0,0.0,0.0,0.1,2019.0,0.8882857853127837,,,960.0,1.0,,450.0,1.0,,350.0,1.463166667,,,,Cu-Cr-Zr,two-step aging,-,hardness,168.8,,
99.55,0.0,0.0,0.0,0.0,0.0,0.3,0.0,0.0,0.0,0.05,0.0,0.0,0.0,0.0,0.0,0.0,0.0,0.0,0.0,0.1,2019.0,0.8882857853127837,,,960.0,1.0,,450.0,1.0,,350.0,1.952833333,,,,Cu-Cr-Zr,two-step aging,-,hardness,171.49,,
99.55,0.0,0.0,0.0,0.0,0.0,0.3,0.0,0.0,0.0,0.05,0.0,0.0,0.0,0.0,0.0,0.0,0.0,0.0,0.0,0.1,2019.0,0.8882857853127837,,,960.0,1.0,,450.0,1.0,,350.0,2.448833333,,,,Cu-Cr-Zr,two-step aging,-,hardness,169.66,,
99.55,0.0,0.0,0.0,0.0,0.0,0.3,0.0,0.0,0.0,0.05,0.0,0.0,0.0,0.0,0.0,0.0,0.0,0.0,0.0,0.1,2019.0,0.8882857853127837,,,960.0,1.0,,450.0,1.0,,350.0,2.944666667,,,,Cu-Cr-Zr,two-step aging,-,hardness,157.6,,
98.12,0.0,0.0,0.0,0.0,0.14,0.45,0.0,0.0,0.0,0.0,0.0,0.0,1.01,0.0,0.28,0.0,0.0,0.0,0.0,0.0,2019.0,0.8882857853127837,850.0,4.0,950.0,1.0,,400.0,0.0,,,,,,,Cu-Cr-Ni-(Co)-Si,one-step aging,820℃@80%,hardness,68.66,820.0,0.8
98.12,0.0,0.0,0.0,0.0,0.14,0.45,0.0,0.0,0.0,0.0,0.0,0.0,1.01,0.0,0.28,0.0,0.0,0.0,0.0,0.0,2019.0,0.8882857853127837,850.0,4.0,950.0,1.0,,400.0,0.348166667,,,,,,,Cu-Cr-Ni-(Co)-Si,one-step aging,820℃@80%,hardness,70.78,820.0,0.8
98.12,0.0,0.0,0.0,0.0,0.14,0.45,0.0,0.0,0.0,0.0,0.0,0.0,1.01,0.0,0.28,0.0,0.0,0.0,0.0,0.0,2019.0,0.8882857853127837,850.0,4.0,950.0,1.0,,400.0,0.7675,,,,,,,Cu-Cr-Ni-(Co)-Si,one-step aging,820℃@80%,hardness,74.48,820.0,0.8
98.12,0.0,0.0,0.0,0.0,0.14,0.45,0.0,0.0,0.0,0.0,0.0,0.0,1.01,0.0,0.28,0.0,0.0,0.0,0.0,0.0,2019.0,0.8882857853127837,850.0,4.0,950.0,1.0,,400.0,1.84,,,,,,,Cu-Cr-Ni-(Co)-Si,one-step aging,820℃@80%,hardness,74.55,820.0,0.8
98.12,0.0,0.0,0.0,0.0,0.14,0.45,0.0,0.0,0.0,0.0,0.0,0.0,1.01,0.0,0.28,0.0,0.0,0.0,0.0,0.0,2019.0,0.8882857853127837,850.0,4.0,950.0,1.0,,400.0,2.8485,,,,,,,Cu-Cr-Ni-(Co)-Si,one-step aging,820℃@80%,hardness,79.0,820.0,0.8
98.12,0.0,0.0,0.0,0.0,0.14,0.45,0.0,0.0,0.0,0.0,0.0,0.0,1.01,0.0,0.28,0.0,0.0,0.0,0.0,0.0,2019.0,0.8882857853127837,850.0,4.0,950.0,1.0,,400.0,3.871166667,,,,,,,Cu-Cr-Ni-(Co)-Si,one-step aging,820℃@80%,hardness,79.38,820.0,0.8
98.12,0.0,0.0,0.0,0.0,0.14,0.45,0.0,0.0,0.0,0.0,0.0,0.0,1.01,0.0,0.28,0.0,0.0,0.0,0.0,0.0,2019.0,0.8882857853127837,850.0,4.0,950.0,1.0,,400.0,5.897666667,,,,,,,Cu-Cr-Ni-(Co)-Si,one-step aging,820℃@80%,hardness,79.62,820.0,0.8
98.12,0.0,0.0,0.0,0.0,0.14,0.45,0.0,0.0,0.0,0.0,0.0,0.0,1.01,0.0,0.28,0.0,0.0,0.0,0.0,0.0,2019.0,0.8882857853127837,850.0,4.0,950.0,1.0,,400.0,7.929,,,,,,,Cu-Cr-Ni-(Co)-Si,one-step aging,820℃@80%,hardness,79.55,820.0,0.8
98.12,0.0,0.0,0.0,0.0,0.14,0.45,0.0,0.0,0.0,0.0,0.0,0.0,1.01,0.0,0.28,0.0,0.0,0.0,0.0,0.0,2019.0,0.8882857853127837,850.0,4.0,950.0,1.0,,400.0,11.9915,,,,,,,Cu-Cr-Ni-(Co)-Si,one-step aging,820℃@80%,hardness,79.28,820.0,0.8
98.12,0.0,0.0,0.0,0.0,0.14,0.45,0.0,0.0,0.0,0.0,0.0,0.0,1.01,0.0,0.28,0.0,0.0,0.0,0.0,0.0,2019.0,0.8882857853127837,850.0,4.0,950.0,1.0,,500.0,0.0,,,,,,,Cu-Cr-Ni-(Co)-Si,one-step aging,820℃@80%,hardness,69.98,820.0,0.8
98.12,0.0,0.0,0.0,0.0,0.14,0.45,0.0,0.0,0.0,0.0,0.0,0.0,1.01,0.0,0.28,0.0,0.0,0.0,0.0,0.0,2019.0,0.8882857853127837,850.0,4.0,950.0,1.0,,500.0,0.3125,,,,,,,Cu-Cr-Ni-(Co)-Si,one-step aging,820℃@80%,hardness,80.99,820.0,0.8
98.12,0.0,0.0,0.0,0.0,0.14,0.45,0.0,0.0,0.0,0.0,0.0,0.0,1.01,0.0,0.28,0.0,0.0,0.0,0.0,0.0,2019.0,0.8882857853127837,850.0,4.0,950.0,1.0,,500.0,0.9545,,,,,,,Cu-Cr-Ni-(Co)-Si,one-step aging,820℃@80%,hardness,87.56,820.0,0.8
98.12,0.0,0.0,0.0,0.0,0.14,0.45,0.0,0.0,0.0,0.0,0.0,0.0,1.01,0.0,0.28,0.0,0.0,0.0,0.0,0.0,2019.0,0.8882857853127837,850.0,4.0,950.0,1.0,,500.0,1.9365,,,,,,,Cu-Cr-Ni-(Co)-Si,one-step aging,820℃@80%,hardness,96.76,820.0,0.8
98.12,0.0,0.0,0.0,0.0,0.14,0.45,0.0,0.0,0.0,0.0,0.0,0.0,1.01,0.0,0.28,0.0,0.0,0.0,0.0,0.0,2019.0,0.8882857853127837,850.0,4.0,950.0,1.0,,500.0,2.921333333,,,,,,,Cu-Cr-Ni-(Co)-Si,one-step aging,820℃@80%,hardness,107.76,820.0,0.8
98.12,0.0,0.0,0.0,0.0,0.14,0.45,0.0,0.0,0.0,0.0,0.0,0.0,1.01,0.0,0.28,0.0,0.0,0.0,0.0,0.0,2019.0,0.8882857853127837,850.0,4.0,950.0,1.0,,500.0,3.967833333,,,,,,,Cu-Cr-Ni-(Co)-Si,one-step aging,820℃@80%,hardness,112.83,820.0,0.8
98.12,0.0,0.0,0.0,0.0,0.14,0.45,0.0,0.0,0.0,0.0,0.0,0.0,1.01,0.0,0.28,0.0,0.0,0.0,0.0,0.0,2019.0,0.8882857853127837,850.0,4.0,950.0,1.0,,500.0,5.999,,,,,,,Cu-Cr-Ni-(Co)-Si,one-step aging,820℃@80%,hardness,112.41,820.0,0.8
98.12,0.0,0.0,0.0,0.0,0.14,0.45,0.0,0.0,0.0,0.0,0.0,0.0,1.01,0.0,0.28,0.0,0.0,0.0,0.0,0.0,2019.0,0.8882857853127837,850.0,4.0,950.0,1.0,,500.0,8.030333333,,,,,,,Cu-Cr-Ni-(Co)-Si,one-step aging,820℃@80%,hardness,115.24,820.0,0.8
98.12,0.0,0.0,0.0,0.0,0.14,0.45,0.0,0.0,0.0,0.0,0.0,0.0,1.01,0.0,0.28,0.0,0.0,0.0,0.0,0.0,2019.0,0.8882857853127837,850.0,4.0,950.0,1.0,,500.0,12.0975,,,,,,,Cu-Cr-Ni-(Co)-Si,one-step aging,820℃@80%,hardness,120.93,820.0,0.8
98.12,0.0,0.0,0.0,0.0,0.14,0.45,0.0,0.0,0.0,0.0,0.0,0.0,1.01,0.0,0.28,0.0,0.0,0.0,0.0,0.0,2019.0,0.8882857853127837,850.0,4.0,950.0,1.0,,450.0,0.065,,,,,,,Cu-Cr-Ni-(Co)-Si,one-step aging,820℃@80%,hardness,73.9,820.0,0.8
98.12,0.0,0.0,0.0,0.0,0.14,0.45,0.0,0.0,0.0,0.0,0.0,0.0,1.01,0.0,0.28,0.0,0.0,0.0,0.0,0.0,2019.0,0.8882857853127837,850.0,4.0,950.0,1.0,,450.0,0.2935,,,,,,,Cu-Cr-Ni-(Co)-Si,one-step aging,820℃@80%,hardness,79.82,820.0,0.8
98.12,0.0,0.0,0.0,0.0,0.14,0.45,0.0,0.0,0.0,0.0,0.0,0.0,1.01,0.0,0.28,0.0,0.0,0.0,0.0,0.0,2019.0,0.8882857853127837,850.0,4.0,950.0,1.0,,450.0,0.809666667,,,,,,,Cu-Cr-Ni-(Co)-Si,one-step aging,820℃@80%,hardness,82.56,820.0,0.8
98.12,0.0,0.0,0.0,0.0,0.14,0.45,0.0,0.0,0.0,0.0,0.0,0.0,1.01,0.0,0.28,0.0,0.0,0.0,0.0,0.0,2019.0,0.8882857853127837,850.0,4.0,950.0,1.0,,450.0,1.823,,,,,,,Cu-Cr-Ni-(Co)-Si,one-step aging,820℃@80%,hardness,86.45,820.0,0.8
98.12,0.0,0.0,0.0,0.0,0.14,0.45,0.0,0.0,0.0,0.0,0.0,0.0,1.01,0.0,0.28,0.0,0.0,0.0,0.0,0.0,2019.0,0.8882857853127837,850.0,4.0,950.0,1.0,,450.0,2.840833333,,,,,,,Cu-Cr-Ni-(Co)-Si,one-step aging,820℃@80%,hardness,91.79,820.0,0.8
98.12,0.0,0.0,0.0,0.0,0.14,0.45,0.0,0.0,0.0,0.0,0.0,0.0,1.01,0.0,0.28,0.0,0.0,0.0,0.0,0.0,2019.0,0.8882857853127837,850.0,4.0,950.0,1.0,,450.0,3.854166667,,,,,,,Cu-Cr-Ni-(Co)-Si,one-step aging,820℃@80%,hardness,96.31,820.0,0.8
98.12,0.0,0.0,0.0,0.0,0.14,0.45,0.0,0.0,0.0,0.0,0.0,0.0,1.01,0.0,0.28,0.0,0.0,0.0,0.0,0.0,2019.0,0.8882857853127837,850.0,4.0,950.0,1.0,,450.0,5.890166667,,,,,,,Cu-Cr-Ni-(Co)-Si,one-step aging,820℃@80%,hardness,101.79,820.0,0.8
98.12,0.0,0.0,0.0,0.0,0.14,0.45,0.0,0.0,0.0,0.0,0.0,0.0,1.01,0.0,0.28,0.0,0.0,0.0,0.0,0.0,2019.0,0.8882857853127837,850.0,4.0,950.0,1.0,,450.0,7.916666667,,,,,,,Cu-Cr-Ni-(Co)-Si,one-step aging,820℃@80%,hardness,110.1,820.0,0.8
98.12,0.0,0.0,0.0,0.0,0.14,0.45,0.0,0.0,0.0,0.0,0.0,0.0,1.01,0.0,0.28,0.0,0.0,0.0,0.0,0.0,2019.0,0.8882857853127837,850.0,4.0,950.0,1.0,,450.0,11.97916667,,,,,,,Cu-Cr-Ni-(Co)-Si,one-step aging,820℃@80%,hardness,115.41,820.0,0.8
98.12,0.0,0.0,0.0,0.0,0.14,0.45,0.0,0.0,0.0,0.0,0.0,0.0,1.01,0.0,0.28,0.0,0.0,0.0,0.0,0.0,2019.0,0.8882857853127837,850.0,4.0,950.0,1.0,0.8,400.0,0.092666667,,,,,,,Cu-Cr-Ni-(Co)-Si,one-step aging,820℃@80%,hardness,141.69,820.0,0.8
98.12,0.0,0.0,0.0,0.0,0.14,0.45,0.0,0.0,0.0,0.0,0.0,0.0,1.01,0.0,0.28,0.0,0.0,0.0,0.0,0.0,2019.0,0.8882857853127837,850.0,4.0,950.0,1.0,0.8,400.0,0.361166667,,,,,,,Cu-Cr-Ni-(Co)-Si,one-step aging,820℃@80%,hardness,147.85,820.0,0.8
98.12,0.0,0.0,0.0,0.0,0.14,0.45,0.0,0.0,0.0,0.0,0.0,0.0,1.01,0.0,0.28,0.0,0.0,0.0,0.0,0.0,2019.0,0.8882857853127837,850.0,4.0,950.0,1.0,0.8,400.0,0.8935,,,,,,,Cu-Cr-Ni-(Co)-Si,one-step aging,820℃@80%,hardness,151.75,820.0,0.8
98.12,0.0,0.0,0.0,0.0,0.14,0.45,0.0,0.0,0.0,0.0,0.0,0.0,1.01,0.0,0.28,0.0,0.0,0.0,0.0,0.0,2019.0,0.8882857853127837,850.0,4.0,950.0,1.0,0.8,400.0,1.898166667,,,,,,,Cu-Cr-Ni-(Co)-Si,one-step aging,820℃@80%,hardness,152.65,820.0,0.8
98.12,0.0,0.0,0.0,0.0,0.14,0.45,0.0,0.0,0.0,0.0,0.0,0.0,1.01,0.0,0.28,0.0,0.0,0.0,0.0,0.0,2019.0,0.8882857853127837,850.0,4.0,950.0,1.0,0.8,400.0,2.898166667,,,,,,,Cu-Cr-Ni-(Co)-Si,one-step aging,820℃@80%,hardness,154.78,820.0,0.8
98.12,0.0,0.0,0.0,0.0,0.14,0.45,0.0,0.0,0.0,0.0,0.0,0.0,1.01,0.0,0.28,0.0,0.0,0.0,0.0,0.0,2019.0,0.8882857853127837,850.0,4.0,950.0,1.0,0.8,400.0,3.902833333,,,,,,,Cu-Cr-Ni-(Co)-Si,one-step aging,820℃@80%,hardness,152.74,820.0,0.8
98.12,0.0,0.0,0.0,0.0,0.14,0.45,0.0,0.0,0.0,0.0,0.0,0.0,1.01,0.0,0.28,0.0,0.0,0.0,0.0,0.0,2019.0,0.8882857853127837,850.0,4.0,950.0,1.0,0.8,400.0,5.902833333,,,,,,,Cu-Cr-Ni-(Co)-Si,one-step aging,820℃@80%,hardness,150.51,820.0,0.8
98.12,0.0,0.0,0.0,0.0,0.14,0.45,0.0,0.0,0.0,0.0,0.0,0.0,1.01,0.0,0.28,0.0,0.0,0.0,0.0,0.0,2019.0,0.8882857853127837,850.0,4.0,950.0,1.0,0.8,400.0,7.912,,,,,,,Cu-Cr-Ni-(Co)-Si,one-step aging,820℃@80%,hardness,148.52,820.0,0.8
98.12,0.0,0.0,0.0,0.0,0.14,0.45,0.0,0.0,0.0,0.0,0.0,0.0,1.01,0.0,0.28,0.0,0.0,0.0,0.0,0.0,2019.0,0.8882857853127837,850.0,4.0,950.0,1.0,0.8,400.0,11.91666667,,,,,,,Cu-Cr-Ni-(Co)-Si,one-step aging,820℃@80%,hardness,146.7,820.0,0.8
98.12,0.0,0.0,0.0,0.0,0.14,0.45,0.0,0.0,0.0,0.0,0.0,0.0,1.01,0.0,0.28,0.0,0.0,0.0,0.0,0.0,2019.0,0.8882857853127837,850.0,4.0,950.0,1.0,0.8,480.0,0.0,,,,,,,Cu-Cr-Ni-(Co)-Si,one-step aging,820℃@80%,hardness,144.44,820.0,0.8
98.12,0.0,0.0,0.0,0.0,0.14,0.45,0.0,0.0,0.0,0.0,0.0,0.0,1.01,0.0,0.28,0.0,0.0,0.0,0.0,0.0,2019.0,0.8882857853127837,850.0,4.0,950.0,1.0,0.8,480.0,0.3055,,,,,,,Cu-Cr-Ni-(Co)-Si,one-step aging,820℃@80%,hardness,159.76,820.0,0.8
98.12,0.0,0.0,0.0,0.0,0.14,0.45,0.0,0.0,0.0,0.0,0.0,0.0,1.01,0.0,0.28,0.0,0.0,0.0,0.0,0.0,2019.0,0.8882857853127837,850.0,4.0,950.0,1.0,0.8,480.0,0.951833333,,,,,,,Cu-Cr-Ni-(Co)-Si,one-step aging,820℃@80%,hardness,164.55,820.0,0.8
98.12,0.0,0.0,0.0,0.0,0.14,0.45,0.0,0.0,0.0,0.0,0.0,0.0,1.01,0.0,0.28,0.0,0.0,0.0,0.0,0.0,2019.0,0.8882857853127837,850.0,4.0,950.0,1.0,0.8,480.0,1.398166667,,,,,,,Cu-Cr-Ni-(Co)-Si,one-step aging,820℃@80%,hardness,167.7,820.0,0.8
98.12,0.0,0.0,0.0,0.0,0.14,0.45,0.0,0.0,0.0,0.0,0.0,0.0,1.01,0.0,0.28,0.0,0.0,0.0,0.0,0.0,2019.0,0.8882857853127837,850.0,4.0,950.0,1.0,0.8,480.0,1.902833333,,,,,,,Cu-Cr-Ni-(Co)-Si,one-step aging,820℃@80%,hardness,170.66,820.0,0.8
98.12,0.0,0.0,0.0,0.0,0.14,0.45,0.0,0.0,0.0,0.0,0.0,0.0,1.01,0.0,0.28,0.0,0.0,0.0,0.0,0.0,2019.0,0.8882857853127837,850.0,4.0,950.0,1.0,0.8,480.0,2.426,,,,,,,Cu-Cr-Ni-(Co)-Si,one-step aging,820℃@80%,hardness,171.42,820.0,0.8
98.12,0.0,0.0,0.0,0.0,0.14,0.45,0.0,0.0,0.0,0.0,0.0,0.0,1.01,0.0,0.28,0.0,0.0,0.0,0.0,0.0,2019.0,0.8882857853127837,850.0,4.0,950.0,1.0,0.8,480.0,2.935166667,,,,,,,Cu-Cr-Ni-(Co)-Si,one-step aging,820℃@80%,hardness,169.07,820.0,0.8
98.12,0.0,0.0,0.0,0.0,0.14,0.45,0.0,0.0,0.0,0.0,0.0,0.0,1.01,0.0,0.28,0.0,0.0,0.0,0.0,0.0,2019.0,0.8882857853127837,850.0,4.0,950.0,1.0,0.8,480.0,3.935166667,,,,,,,Cu-Cr-Ni-(Co)-Si,one-step aging,820℃@80%,hardness,169.07,820.0,0.8
98.12,0.0,0.0,0.0,0.0,0.14,0.45,0.0,0.0,0.0,0.0,0.0,0.0,1.01,0.0,0.28,0.0,0.0,0.0,0.0,0.0,2019.0,0.8882857853127837,850.0,4.0,950.0,1.0,0.8,480.0,5.939833333,,,,,,,Cu-Cr-Ni-(Co)-Si,one-step aging,820℃@80%,hardness,168.58,820.0,0.8
98.12,0.0,0.0,0.0,0.0,0.14,0.45,0.0,0.0,0.0,0.0,0.0,0.0,1.01,0.0,0.28,0.0,0.0,0.0,0.0,0.0,2019.0,0.8882857853127837,850.0,4.0,950.0,1.0,0.8,480.0,7.9445,,,,,,,Cu-Cr-Ni-(Co)-Si,one-step aging,820℃@80%,hardness,165.44,820.0,0.8
98.12,0.0,0.0,0.0,0.0,0.14,0.45,0.0,0.0,0.0,0.0,0.0,0.0,1.01,0.0,0.28,0.0,0.0,0.0,0.0,0.0,2019.0,0.8882857853127837,850.0,4.0,950.0,1.0,0.8,480.0,11.95833333,,,,,,,Cu-Cr-Ni-(Co)-Si,one-step aging,820℃@80%,hardness,162.94,820.0,0.8
98.12,0.0,0.0,0.0,0.0,0.14,0.45,0.0,0.0,0.0,0.0,0.0,0.0,1.01,0.0,0.28,0.0,0.0,0.0,0.0,0.0,2019.0,0.8882857853127837,850.0,4.0,950.0,1.0,0.8,450.0,0.115666667,,,,,,,Cu-Cr-Ni-(Co)-Si,one-step aging,820℃@80%,hardness,145.87,820.0,0.8
98.12,0.0,0.0,0.0,0.0,0.14,0.45,0.0,0.0,0.0,0.0,0.0,0.0,1.01,0.0,0.28,0.0,0.0,0.0,0.0,0.0,2019.0,0.8882857853127837,850.0,4.0,950.0,1.0,0.8,450.0,0.424,,,,,,,Cu-Cr-Ni-(Co)-Si,one-step aging,820℃@80%,hardness,150.09,820.0,0.8
98.12,0.0,0.0,0.0,0.0,0.14,0.45,0.0,0.0,0.0,0.0,0.0,0.0,1.01,0.0,0.28,0.0,0.0,0.0,0.0,0.0,2019.0,0.8882857853127837,850.0,4.0,950.0,1.0,0.8,450.0,0.853166667,,,,,,,Cu-Cr-Ni-(Co)-Si,one-step aging,820℃@80%,hardness,155.09,820.0,0.8
98.12,0.0,0.0,0.0,0.0,0.14,0.45,0.0,0.0,0.0,0.0,0.0,0.0,1.01,0.0,0.28,0.0,0.0,0.0,0.0,0.0,2019.0,0.8882857853127837,850.0,4.0,950.0,1.0,0.8,450.0,1.8935,,,,,,,Cu-Cr-Ni-(Co)-Si,one-step aging,820℃@80%,hardness,157.7,820.0,0.8
98.12,0.0,0.0,0.0,0.0,0.14,0.45,0.0,0.0,0.0,0.0,0.0,0.0,1.01,0.0,0.28,0.0,0.0,0.0,0.0,0.0,2019.0,0.8882857853127837,850.0,4.0,950.0,1.0,0.8,450.0,2.884333333,,,,,,,Cu-Cr-Ni-(Co)-Si,one-step aging,820℃@80%,hardness,161.53,820.0,0.8
98.12,0.0,0.0,0.0,0.0,0.14,0.45,0.0,0.0,0.0,0.0,0.0,0.0,1.01,0.0,0.28,0.0,0.0,0.0,0.0,0.0,2019.0,0.8882857853127837,850.0,4.0,950.0,1.0,0.8,450.0,3.898166667,,,,,,,Cu-Cr-Ni-(Co)-Si,one-step aging,820℃@80%,hardness,164.4,820.0,0.8
98.12,0.0,0.0,0.0,0.0,0.14,0.45,0.0,0.0,0.0,0.0,0.0,0.0,1.01,0.0,0.28,0.0,0.0,0.0,0.0,0.0,2019.0,0.8882857853127837,850.0,4.0,950.0,1.0,0.8,450.0,5.902833333,,,,,,,Cu-Cr-Ni-(Co)-Si,one-step aging,820℃@80%,hardness,163.19,820.0,0.8
98.12,0.0,0.0,0.0,0.0,0.14,0.45,0.0,0.0,0.0,0.0,0.0,0.0,1.01,0.0,0.28,0.0,0.0,0.0,0.0,0.0,2019.0,0.8882857853127837,850.0,4.0,950.0,1.0,0.8,450.0,7.907333333,,,,,,,Cu-Cr-Ni-(Co)-Si,one-step aging,820℃@80%,hardness,163.47,820.0,0.8
98.12,0.0,0.0,0.0,0.0,0.14,0.45,0.0,0.0,0.0,0.0,0.0,0.0,1.01,0.0,0.28,0.0,0.0,0.0,0.0,0.0,2019.0,0.8882857853127837,850.0,4.0,950.0,1.0,0.8,480.0,2.0,0.65,400.0,0.057833333,,,,Cu-Cr-Ni-(Co)-Si,two-step aging,820℃@80%,hardness,186.05,820.0,0.8
98.12,0.0,0.0,0.0,0.0,0.14,0.45,0.0,0.0,0.0,0.0,0.0,0.0,1.01,0.0,0.28,0.0,0.0,0.0,0.0,0.0,2019.0,0.8882857853127837,850.0,4.0,950.0,1.0,0.8,480.0,2.0,0.65,400.0,0.2905,,,,Cu-Cr-Ni-(Co)-Si,two-step aging,820℃@80%,hardness,184.28,820.0,0.8
98.12,0.0,0.0,0.0,0.0,0.14,0.45,0.0,0.0,0.0,0.0,0.0,0.0,1.01,0.0,0.28,0.0,0.0,0.0,0.0,0.0,2019.0,0.8882857853127837,850.0,4.0,950.0,1.0,0.8,480.0,2.0,0.65,400.0,0.459166667,,,,Cu-Cr-Ni-(Co)-Si,two-step aging,820℃@80%,hardness,186.46,820.0,0.8
98.12,0.0,0.0,0.0,0.0,0.14,0.45,0.0,0.0,0.0,0.0,0.0,0.0,1.01,0.0,0.28,0.0,0.0,0.0,0.0,0.0,2019.0,0.8882857853127837,850.0,4.0,950.0,1.0,0.8,480.0,2.0,0.65,400.0,0.710166667,,,,Cu-Cr-Ni-(Co)-Si,two-step aging,820℃@80%,hardness,184.53,820.0,0.8
98.12,0.0,0.0,0.0,0.0,0.14,0.45,0.0,0.0,0.0,0.0,0.0,0.0,1.01,0.0,0.28,0.0,0.0,0.0,0.0,0.0,2019.0,0.8882857853127837,850.0,4.0,950.0,1.0,0.8,480.0,2.0,0.65,400.0,0.9625,,,,Cu-Cr-Ni-(Co)-Si,two-step aging,820℃@80%,hardness,186.12,820.0,0.8
98.12,0.0,0.0,0.0,0.0,0.14,0.45,0.0,0.0,0.0,0.0,0.0,0.0,1.01,0.0,0.28,0.0,0.0,0.0,0.0,0.0,2019.0,0.8882857853127837,850.0,4.0,950.0,1.0,0.8,480.0,2.0,0.65,400.0,1.464166667,,,,Cu-Cr-Ni-(Co)-Si,two-step aging,820℃@80%,hardness,183.06,820.0,0.8
98.12,0.0,0.0,0.0,0.0,0.14,0.45,0.0,0.0,0.0,0.0,0.0,0.0,1.01,0.0,0.28,0.0,0.0,0.0,0.0,0.0,2019.0,0.8882857853127837,850.0,4.0,950.0,1.0,0.8,480.0,2.0,0.65,400.0,1.9675,,,,Cu-Cr-Ni-(Co)-Si,two-step aging,820℃@80%,hardness,183.06,820.0,0.8
98.12,0.0,0.0,0.0,0.0,0.14,0.45,0.0,0.0,0.0,0.0,0.0,0.0,1.01,0.0,0.28,0.0,0.0,0.0,0.0,0.0,2019.0,0.8882857853127837,850.0,4.0,950.0,1.0,0.8,480.0,2.0,0.65,400.0,2.971,,,,Cu-Cr-Ni-(Co)-Si,two-step aging,820℃@80%,hardness,183.16,820.0,0.8
98.12,0.0,0.0,0.0,0.0,0.14,0.45,0.0,0.0,0.0,0.0,0.0,0.0,1.01,0.0,0.28,0.0,0.0,0.0,0.0,0.0,2019.0,0.8882857853127837,850.0,4.0,950.0,1.0,0.8,480.0,2.0,0.65,400.0,3.9745,,,,Cu-Cr-Ni-(Co)-Si,two-step aging,820℃@80%,hardness,182.05,820.0,0.8
98.12,0.0,0.0,0.0,0.0,0.14,0.45,0.0,0.0,0.0,0.0,0.0,0.0,1.01,0.0,0.28,0.0,0.0,0.0,0.0,0.0,2019.0,0.8882857853127837,850.0,4.0,950.0,1.0,0.8,480.0,2.0,0.65,450.0,0.028166667,,,,Cu-Cr-Ni-(Co)-Si,two-step aging,820℃@80%,hardness,184.56,820.0,0.8
98.12,0.0,0.0,0.0,0.0,0.14,0.45,0.0,0.0,0.0,0.0,0.0,0.0,1.01,0.0,0.28,0.0,0.0,0.0,0.0,0.0,2019.0,0.8882857853127837,850.0,4.0,950.0,1.0,0.8,480.0,2.0,0.65,450.0,0.368666667,,,,Cu-Cr-Ni-(Co)-Si,two-step aging,820℃@80%,hardness,177.41,820.0,0.8
98.12,0.0,0.0,0.0,0.0,0.14,0.45,0.0,0.0,0.0,0.0,0.0,0.0,1.01,0.0,0.28,0.0,0.0,0.0,0.0,0.0,2019.0,0.8882857853127837,850.0,4.0,950.0,1.0,0.8,480.0,2.0,0.65,450.0,0.961,,,,Cu-Cr-Ni-(Co)-Si,two-step aging,820℃@80%,hardness,173.56,820.0,0.8
98.12,0.0,0.0,0.0,0.0,0.14,0.45,0.0,0.0,0.0,0.0,0.0,0.0,1.01,0.0,0.28,0.0,0.0,0.0,0.0,0.0,2019.0,0.8882857853127837,850.0,4.0,950.0,1.0,0.8,480.0,2.0,0.65,450.0,1.966,,,,Cu-Cr-Ni-(Co)-Si,two-step aging,820℃@80%,hardness,166.84,820.0,0.8
98.12,0.0,0.0,0.0,0.0,0.14,0.45,0.0,0.0,0.0,0.0,0.0,0.0,1.01,0.0,0.28,0.0,0.0,0.0,0.0,0.0,2019.0,0.8882857853127837,850.0,4.0,950.0,1.0,0.8,480.0,2.0,0.65,450.0,2.9725,,,,Cu-Cr-Ni-(Co)-Si,two-step aging,820℃@80%,hardness,154.03,820.0,0.8
98.12,0.0,0.0,0.0,0.0,0.14,0.45,0.0,0.0,0.0,0.0,0.0,0.0,1.01,0.0,0.28,0.0,0.0,0.0,0.0,0.0,2019.0,0.8882857853127837,850.0,4.0,950.0,1.0,0.8,480.0,2.0,0.65,450.0,3.973,,,,Cu-Cr-Ni-(Co)-Si,two-step aging,820℃@80%,hardness,144.72,820.0,0.8
98.12,0.0,0.0,0.0,0.0,0.14,0.45,0.0,0.0,0.0,0.0,0.0,0.0,1.01,0.0,0.28,0.0,0.0,0.0,0.0,0.0,2019.0,0.8882857853127837,850.0,4.0,950.0,1.0,0.8,480.0,2.0,0.65,400.0,1.0,0.4,400.0,0.5,Cu-Cr-Ni-(Co)-Si,three-step aging,820℃@80%,hardness,199.37,820.0,0.8
98.12,0.0,0.0,0.0,0.0,0.14,0.45,0.0,0.0,0.0,0.0,0.0,0.0,1.01,0.0,0.28,0.0,0.0,0.0,0.0,0.0,2019.0,0.8882857853127837,850.0,4.0,950.0,1.0,0.8,480.0,2.0,0.65,400.0,1.0,0.4,400.0,0.5,Cu-Cr-Ni-(Co)-Si,three-step aging,820℃@80%,hardness,196.7,820.0,0.8
98.12,0.0,0.0,0.0,0.0,0.14,0.45,0.0,0.0,0.0,0.0,0.0,0.0,1.01,0.0,0.28,0.0,0.0,0.0,0.0,0.0,2019.0,0.8882857853127837,850.0,4.0,950.0,1.0,0.8,480.0,2.0,0.65,400.0,1.0,0.4,400.0,0.5,Cu-Cr-Ni-(Co)-Si,three-step aging,820℃@80%,hardness,193.24,820.0,0.8
98.12,0.0,0.0,0.0,0.0,0.14,0.45,0.0,0.0,0.0,0.0,0.0,0.0,1.01,0.0,0.28,0.0,0.0,0.0,0.0,0.0,2019.0,0.8882857853127837,850.0,4.0,950.0,1.0,0.8,480.0,2.0,0.65,400.0,1.0,0.4,400.0,0.5,Cu-Cr-Ni-(Co)-Si,three-step aging,820℃@80%,hardness,191.65,820.0,0.8
98.12,0.0,0.0,0.0,0.0,0.14,0.45,0.0,0.0,0.0,0.0,0.0,0.0,1.01,0.0,0.28,0.0,0.0,0.0,0.0,0.0,2019.0,0.8882857853127837,850.0,4.0,950.0,1.0,0.8,480.0,2.0,0.65,400.0,1.0,0.4,400.0,0.5,Cu-Cr-Ni-(Co)-Si,three-step aging,820℃@80%,hardness,190.63,820.0,0.8
98.12,0.0,0.0,0.0,0.0,0.14,0.45,0.0,0.0,0.0,0.0,0.0,0.0,1.01,0.0,0.28,0.0,0.0,0.0,0.0,0.0,2019.0,0.8882857853127837,850.0,4.0,950.0,1.0,0.8,480.0,2.0,0.65,400.0,1.0,0.4,400.0,0.5,Cu-Cr-Ni-(Co)-Si,three-step aging,820℃@80%,hardness,191.67,820.0,0.8
98.12,0.0,0.0,0.0,0.0,0.14,0.45,0.0,0.0,0.0,0.0,0.0,0.0,1.01,0.0,0.28,0.0,0.0,0.0,0.0,0.0,2019.0,0.8882857853127837,850.0,4.0,950.0,1.0,0.8,480.0,2.0,0.65,400.0,1.0,0.4,400.0,0.5,Cu-Cr-Ni-(Co)-Si,three-step aging,820℃@80%,hardness,187.34,820.0,0.8
98.12,0.0,0.0,0.0,0.0,0.14,0.45,0.0,0.0,0.0,0.0,0.0,0.0,1.01,0.0,0.28,0.0,0.0,0.0,0.0,0.0,2019.0,0.8882857853127837,850.0,4.0,950.0,1.0,0.8,480.0,2.0,0.65,400.0,1.0,0.4,400.0,0.5,Cu-Cr-Ni-(Co)-Si,three-step aging,820℃@80%,hardness,186.83,820.0,0.8
98.12,0.0,0.0,0.0,0.0,0.14,0.45,0.0,0.0,0.0,0.0,0.0,0.0,1.01,0.0,0.28,0.0,0.0,0.0,0.0,0.0,2019.0,0.8882857853127837,850.0,4.0,950.0,1.0,0.8,480.0,2.0,0.65,400.0,1.0,0.4,450.0,0.5,Cu-Cr-Ni-(Co)-Si,three-step aging,820℃@80%,hardness,194.22,820.0,0.8
98.12,0.0,0.0,0.0,0.0,0.14,0.45,0.0,0.0,0.0,0.0,0.0,0.0,1.01,0.0,0.28,0.0,0.0,0.0,0.0,0.0,2019.0,0.8882857853127837,850.0,4.0,950.0,1.0,0.8,480.0,2.0,0.65,400.0,1.0,0.4,450.0,0.5,Cu-Cr-Ni-(Co)-Si,three-step aging,820℃@80%,hardness,182.25,820.0,0.8
98.12,0.0,0.0,0.0,0.0,0.14,0.45,0.0,0.0,0.0,0.0,0.0,0.0,1.01,0.0,0.28,0.0,0.0,0.0,0.0,0.0,2019.0,0.8882857853127837,850.0,4.0,950.0,1.0,0.8,480.0,2.0,0.65,400.0,1.0,0.4,450.0,0.5,Cu-Cr-Ni-(Co)-Si,three-step aging,820℃@80%,hardness,175.6,820.0,0.8
98.12,0.0,0.0,0.0,0.0,0.14,0.45,0.0,0.0,0.0,0.0,0.0,0.0,1.01,0.0,0.28,0.0,0.0,0.0,0.0,0.0,2019.0,0.8882857853127837,850.0,4.0,950.0,1.0,0.8,480.0,2.0,0.65,400.0,1.0,0.4,450.0,0.5,Cu-Cr-Ni-(Co)-Si,three-step aging,820℃@80%,hardness,166.07,820.0,0.8
98.12,0.0,0.0,0.0,0.0,0.14,0.45,0.0,0.0,0.0,0.0,0.0,0.0,1.01,0.0,0.28,0.0,0.0,0.0,0.0,0.0,2019.0,0.8882857853127837,850.0,4.0,950.0,1.0,0.8,480.0,2.0,0.65,400.0,1.0,0.4,450.0,0.5,Cu-Cr-Ni-(Co)-Si,three-step aging,820℃@80%,hardness,160.75,820.0,0.8
98.12,0.0,0.0,0.0,0.0,0.14,0.45,0.0,0.0,0.0,0.0,0.0,0.0,1.01,0.0,0.28,0.0,0.0,0.0,0.0,0.0,2019.0,0.8882857853127837,850.0,4.0,950.0,1.0,0.8,480.0,2.0,0.65,400.0,1.0,0.4,450.0,0.5,Cu-Cr-Ni-(Co)-Si,three-step aging,820℃@80%,hardness,149.13,820.0,0.8
98.12,0.0,0.0,0.0,0.0,0.14,0.45,0.0,0.0,0.0,0.0,0.0,0.0,1.01,0.0,0.28,0.0,0.0,0.0,0.0,0.0,2019.0,0.8882857853127837,850.0,4.0,950.0,1.0,0.8,480.0,2.0,0.65,400.0,1.0,0.4,450.0,0.5,Cu-Cr-Ni-(Co)-Si,three-step aging,820℃@80%,hardness,141.31,820.0,0.8
97.4,0.0,0.0,0.0,0.0,0.0,1.0,0.0,0.0,0.0,0.0,0.0,0.0,1.0,0.0,0.6,0.0,0.0,0.0,0.0,0.0,2021.0,0.9002857853127837,900.0,2.0,960.0,4.0,0.9,400.0,0.078,,,,,,,Cu-Cr-Ni-(Co)-Si,one-step aging,0.4,hardness,186.42,,0.4
97.4,0.0,0.0,0.0,0.0,0.0,1.0,0.0,0.0,0.0,0.0,0.0,0.0,1.0,0.0,0.6,0.0,0.0,0.0,0.0,0.0,2021.0,0.9002857853127837,900.0,2.0,960.0,4.0,0.9,400.0,0.291833333,,,,,,,Cu-Cr-Ni-(Co)-Si,one-step aging,0.4,hardness,195.05,,0.4
97.4,0.0,0.0,0.0,0.0,0.0,1.0,0.0,0.0,0.0,0.0,0.0,0.0,1.0,0.0,0.6,0.0,0.0,0.0,0.0,0.0,2021.0,0.9002857853127837,900.0,2.0,960.0,4.0,0.9,400.0,0.921,,,,,,,Cu-Cr-Ni-(Co)-Si,one-step aging,0.4,hardness,205.33,,0.4
97.4,0.0,0.0,0.0,0.0,0.0,1.0,0.0,0.0,0.0,0.0,0.0,0.0,1.0,0.0,0.6,0.0,0.0,0.0,0.0,0.0,2021.0,0.9002857853127837,900.0,2.0,960.0,4.0,0.9,400.0,1.9305,,,,,,,Cu-Cr-Ni-(Co)-Si,one-step aging,0.4,hardness,210.19,,0.4
97.4,0.0,0.0,0.0,0.0,0.0,1.0,0.0,0.0,0.0,0.0,0.0,0.0,1.0,0.0,0.6,0.0,0.0,0.0,0.0,0.0,2021.0,0.9002857853127837,900.0,2.0,960.0,4.0,0.9,400.0,2.938833333,,,,,,,Cu-Cr-Ni-(Co)-Si,one-step aging,0.4,hardness,204.33,,0.4
97.4,0.0,0.0,0.0,0.0,0.0,1.0,0.0,0.0,0.0,0.0,0.0,0.0,1.0,0.0,0.6,0.0,0.0,0.0,0.0,0.0,2021.0,0.9002857853127837,900.0,2.0,960.0,4.0,0.9,400.0,3.95,,,,,,,Cu-Cr-Ni-(Co)-Si,one-step aging,0.4,hardness,194.14,,0.4
97.4,0.0,0.0,0.0,0.0,0.0,1.0,0.0,0.0,0.0,0.0,0.0,0.0,1.0,0.0,0.6,0.0,0.0,0.0,0.0,0.0,2021.0,0.9002857853127837,900.0,2.0,960.0,4.0,0.9,400.0,4.9555,,,,,,,Cu-Cr-Ni-(Co)-Si,one-step aging,0.4,hardness,189.26,,0.4
97.4,0.0,0.0,0.0,0.0,0.0,1.0,0.0,0.0,0.0,0.0,0.0,0.0,1.0,0.0,0.6,0.0,0.0,0.0,0.0,0.0,2021.0,0.9002857853127837,900.0,2.0,960.0,4.0,0.9,440.0,0.017833333,,,,,,,Cu-Cr-Ni-(Co)-Si,one-step aging,0.4,hardness,188.24,,0.4
97.4,0.0,0.0,0.0,0.0,0.0,1.0,0.0,0.0,0.0,0.0,0.0,0.0,1.0,0.0,0.6,0.0,0.0,0.0,0.0,0.0,2021.0,0.9002857853127837,900.0,2.0,960.0,4.0,0.9,440.0,0.408333333,,,,,,,Cu-Cr-Ni-(Co)-Si,one-step aging,0.4,hardness,208.07,,0.4
97.4,0.0,0.0,0.0,0.0,0.0,1.0,0.0,0.0,0.0,0.0,0.0,0.0,1.0,0.0,0.6,0.0,0.0,0.0,0.0,0.0,2021.0,0.9002857853127837,900.0,2.0,960.0,4.0,0.9,440.0,0.925,,,,,,,Cu-Cr-Ni-(Co)-Si,one-step aging,0.4,hardness,210.15,,0.4
97.4,0.0,0.0,0.0,0.0,0.0,1.0,0.0,0.0,0.0,0.0,0.0,0.0,1.0,0.0,0.6,0.0,0.0,0.0,0.0,0.0,2021.0,0.9002857853127837,900.0,2.0,960.0,4.0,0.9,440.0,1.9305,,,,,,,Cu-Cr-Ni-(Co)-Si,one-step aging,0.4,hardness,207.02,,0.4
97.4,0.0,0.0,0.0,0.0,0.0,1.0,0.0,0.0,0.0,0.0,0.0,0.0,1.0,0.0,0.6,0.0,0.0,0.0,0.0,0.0,2021.0,0.9002857853127837,900.0,2.0,960.0,4.0,0.9,440.0,2.938833333,,,,,,,Cu-Cr-Ni-(Co)-Si,one-step aging,0.4,hardness,195.81,,0.4
97.4,0.0,0.0,0.0,0.0,0.0,1.0,0.0,0.0,0.0,0.0,0.0,0.0,1.0,0.0,0.6,0.0,0.0,0.0,0.0,0.0,2021.0,0.9002857853127837,900.0,2.0,960.0,4.0,0.9,440.0,3.95,,,,,,,Cu-Cr-Ni-(Co)-Si,one-step aging,0.4,hardness,191.81,,0.4
97.4,0.0,0.0,0.0,0.0,0.0,1.0,0.0,0.0,0.0,0.0,0.0,0.0,1.0,0.0,0.6,0.0,0.0,0.0,0.0,0.0,2021.0,0.9002857853127837,900.0,2.0,960.0,4.0,0.9,440.0,4.9555,,,,,,,Cu-Cr-Ni-(Co)-Si,one-step aging,0.4,hardness,181.63,,0.4
97.4,0.0,0.0,0.0,0.0,0.0,1.0,0.0,0.0,0.0,0.0,0.0,0.0,1.0,0.0,0.6,0.0,0.0,0.0,0.0,0.0,2021.0,0.9002857853127837,900.0,2.0,960.0,4.0,0.9,480.0,0.034833333,,,,,,,Cu-Cr-Ni-(Co)-Si,one-step aging,0.4,hardness,188.35,,0.4
97.4,0.0,0.0,0.0,0.0,0.0,1.0,0.0,0.0,0.0,0.0,0.0,0.0,1.0,0.0,0.6,0.0,0.0,0.0,0.0,0.0,2021.0,0.9002857853127837,900.0,2.0,960.0,4.0,0.9,480.0,0.353166667,,,,,,,Cu-Cr-Ni-(Co)-Si,one-step aging,0.4,hardness,203.79,,0.4
97.4,0.0,0.0,0.0,0.0,0.0,1.0,0.0,0.0,0.0,0.0,0.0,0.0,1.0,0.0,0.6,0.0,0.0,0.0,0.0,0.0,2021.0,0.9002857853127837,900.0,2.0,960.0,4.0,0.9,480.0,0.916666667,,,,,,,Cu-Cr-Ni-(Co)-Si,one-step aging,0.4,hardness,198.62,,0.4
97.4,0.0,0.0,0.0,0.0,0.0,1.0,0.0,0.0,0.0,0.0,0.0,0.0,1.0,0.0,0.6,0.0,0.0,0.0,0.0,0.0,2021.0,0.9002857853127837,900.0,2.0,960.0,4.0,0.9,480.0,1.933333333,,,,,,,Cu-Cr-Ni-(Co)-Si,one-step aging,0.4,hardness,191.91,,0.4
97.4,0.0,0.0,0.0,0.0,0.0,1.0,0.0,0.0,0.0,0.0,0.0,0.0,1.0,0.0,0.6,0.0,0.0,0.0,0.0,0.0,2021.0,0.9002857853127837,900.0,2.0,960.0,4.0,0.9,480.0,2.933333333,,,,,,,Cu-Cr-Ni-(Co)-Si,one-step aging,0.4,hardness,180.28,,0.4
97.4,0.0,0.0,0.0,0.0,0.0,1.0,0.0,0.0,0.0,0.0,0.0,0.0,1.0,0.0,0.6,0.0,0.0,0.0,0.0,0.0,2021.0,0.9002857853127837,900.0,2.0,960.0,4.0,0.9,480.0,3.95,,,,,,,Cu-Cr-Ni-(Co)-Si,one-step aging,0.4,hardness,174.0,,0.4
97.4,0.0,0.0,0.0,0.0,0.0,1.0,0.0,0.0,0.0,0.0,0.0,0.0,1.0,0.0,0.6,0.0,0.0,0.0,0.0,0.0,2021.0,0.9002857853127837,900.0,2.0,960.0,4.0,0.9,480.0,4.9555,,,,,,,Cu-Cr-Ni-(Co)-Si,one-step aging,0.4,hardness,166.88,,0.4
97.4,0.0,0.0,0.0,0.0,0.0,1.0,0.0,0.0,0.0,0.0,0.0,0.0,1.0,0.0,0.6,0.0,0.0,0.0,0.0,0.0,2021.0,0.9002857853127837,900.0,2.0,960.0,4.0,0.9,520.0,0.0,,,,,,,Cu-Cr-Ni-(Co)-Si,one-step aging,0.4,hardness,179.37,,0.4
97.4,0.0,0.0,0.0,0.0,0.0,1.0,0.0,0.0,0.0,0.0,0.0,0.0,1.0,0.0,0.6,0.0,0.0,0.0,0.0,0.0,2021.0,0.9002857853127837,900.0,2.0,960.0,4.0,0.9,520.0,0.139,,,,,,,Cu-Cr-Ni-(Co)-Si,one-step aging,0.4,hardness,193.05,,0.4
97.4,0.0,0.0,0.0,0.0,0.0,1.0,0.0,0.0,0.0,0.0,0.0,0.0,1.0,0.0,0.6,0.0,0.0,0.0,0.0,0.0,2021.0,0.9002857853127837,900.0,2.0,960.0,4.0,0.9,520.0,0.270333333,,,,,,,Cu-Cr-Ni-(Co)-Si,one-step aging,0.4,hardness,203.29,,0.4
