Repository: djz031129/data

# Data and code for “Machine learning prediction of hardness and electrical conductivity in Cu–Cr-based alloys”

This repository contains the datasets, processed data, result tables, model state file, and complete manuscript-figure generation code used for the manuscript:

**Machine learning prediction of hardness and electrical conductivity in Cu–Cr-based alloys**

Authors: Jianzeng Du, Yanchao Chai, Jiao Man, Menghang Li, Yuxue Zhang, and Wenzheng An.

## Repository contents

```text
CuCr_ML_Data_Code_Repository/
├── README.md
├── CITATION.cff
├── LICENSE.md
├── requirements.txt
├── Data/
│   ├── raw/
│   │   └── Cu-Cr-X dataset.xlsx
│   ├── processed/

File: Data/processed/cucrx_hardness_processed.csv (part 5 of 7)
Cu,Ag,Al,B,Ce,Co,Cr,Er,Fe,Hf,Mg,Mn,Nb,Ni,Sc,Si,Sn,Ti,Y,Zn,Zr,year,source_reliability,homogenization temperature (℃),homogenization time (h),solution temperature (℃),solution time (h),CR1,Temp1 (℃),time1 (h),CR2,Temp2 (℃),time2 (h),CR3,Temp3 (℃),time3 (h),alloy classification,process classification,hot rolling or forging,y_name,y_data,hot_rolling_temp,hot_rolling_reduction
97.4,0.0,0.0,0.0,0.0,0.0,1.0,0.0,0.0,0.0,0.0,0.0,0.0,1.0,0.0,0.6,0.0,0.0,0.0,0.0,0.0,2021.0,0.9002857853127837,900.0,2.0,960.0,4.0,0.9,520.0,0.457,,,,,,,Cu-Cr-Ni-(Co)-Si,one-step aging,0.4,hardness,196.54,,0.4
97.4,0.0,0.0,0.0,0.0,0.0,1.0,0.0,0.0,0.0,0.0,0.0,0.0,1.0,0.0,0.6,0.0,0.0,0.0,0.0,0.0,2021.0,0.9002857853127837,900.0,2.0,960.0,4.0,0.9,520.0,0.982,,,,,,,Cu-Cr-Ni-(Co)-Si,one-step aging,0.4,hardness,186.6,,0.4
97.4,0.0,0.0,0.0,0.0,0.0,1.0,0.0,0.0,0.0,0.0,0.0,0.0,1.0,0.0,0.6,0.0,0.0,0.0,0.0,0.0,2021.0,0.9002857853127837,900.0,2.0,960.0,4.0,0.9,520.0,1.990333333,,,,,,,Cu-Cr-Ni-(Co)-Si,one-step aging,0.4,hardness,182.65,,0.4
97.4,0.0,0.0,0.0,0.0,0.0,1.0,0.0,0.0,0.0,0.0,0.0,0.0,1.0,0.0,0.6,0.0,0.0,0.0,0.0,0.0,2021.0,0.9002857853127837,900.0,2.0,960.0,4.0,0.9,520.0,3.007,,,,,,,Cu-Cr-Ni-(Co)-Si,one-step aging,0.4,hardness,174.33,,0.4
97.4,0.0,0.0,0.0,0.0,0.0,1.0,0.0,0.0,0.0,0.0,0.0,0.0,1.0,0.0,0.6,0.0,0.0,0.0,0.0,0.0,2021.0,0.9002857853127837,900.0,2.0,960.0,4.0,0.9,520.0,4.007,,,,,,,Cu-Cr-Ni-(Co)-Si,one-step aging,0.4,hardness,163.3,,0.4
97.4,0.0,0.0,0.0,0.0,0.0,1.0,0.0,0.0,0.0,0.0,0.0,0.0,1.0,0.0,0.6,0.0,0.0,0.0,0.0,0.0,2021.0,0.9002857853127837,900.0,2.0,960.0,4.0,0.9,520.0,5.012666667,,,,,,,Cu-Cr-Ni-(Co)-Si,one-step aging,0.4,hardness,157.35,,0.4
97.4,0.0,0.0,0.0,0.0,0.0,1.0,0.0,0.0,0.0,0.0,0.0,0.0,1.0,0.0,0.6,0.0,0.0,0.0,0.0,0.0,2021.0,0.9002857853127837,900.0,2.0,960.0,4.0,0.9,440.0,0.0,,,,,,,Cu-Cr-Ni-(Co)-Si,one-step aging,0.4,hardness,189.48,,0.4
97.4,0.0,0.0,0.0,0.0,0.0,1.0,0.0,0.0,0.0,0.0,0.0,0.0,1.0,0.0,0.6,0.0,0.0,0.0,0.0,0.0,2021.0,0.9002857853127837,900.0,2.0,960.0,4.0,0.9,440.0,0.114833333,,,,,,,Cu-Cr-Ni-(Co)-Si,one-step aging,0.4,hardness,200.63,,0.4
97.4,0.0,0.0,0.0,0.0,0.0,1.0,0.0,0.0,0.0,0.0,0.0,0.0,1.0,0.0,0.6,0.0,0.0,0.0,0.0,0.0,2021.0,0.9002857853127837,900.0,2.0,960.0,4.0,0.9,440.0,0.274166667,,,,,,,Cu-Cr-Ni-(Co)-Si,one-step aging,0.4,hardness,212.1,,0.4
97.4,0.0,0.0,0.0,0.0,0.0,1.0,0.0,0.0,0.0,0.0,0.0,0.0,1.0,0.0,0.6,0.0,0.0,0.0,0.0,0.0,2021.0,0.9002857853127837,900.0,2.0,960.0,4.0,0.9,440.0,0.929833333,,,,,,,Cu-Cr-Ni-(Co)-Si,one-step aging,0.4,hardness,223.46,,0.4
97.4,0.0,0.0,0.0,0.0,0.0,1.0,0.0,0.0,0.0,0.0,0.0,0.0,1.0,0.0,0.6,0.0,0.0,0.0,0.0,0.0,2021.0,0.9002857853127837,900.0,2.0,960.0,4.0,0.9,440.0,1.939666667,,,,,,,Cu-Cr-Ni-(Co)-Si,one-step aging,0.4,hardness,214.38,,0.4
97.4,0.0,0.0,0.0,0.0,0.0,1.0,0.0,0.0,0.0,0.0,0.0,0.0,1.0,0.0,0.6,0.0,0.0,0.0,0.0,0.0,2021.0,0.9002857853127837,900.0,2.0,960.0,4.0,0.9,440.0,2.946833333,,,,,,,Cu-Cr-Ni-(Co)-Si,one-step aging,0.4,hardness,207.47,,0.4
97.4,0.0,0.0,0.0,0.0,0.0,1.0,0.0,0.0,0.0,0.0,0.0,0.0,1.0,0.0,0.6,0.0,0.0,0.0,0.0,0.0,2021.0,0.9002857853127837,900.0,2.0,960.0,4.0,0.9,440.0,3.956833333,,,,,,,Cu-Cr-Ni-(Co)-Si,one-step aging,0.4,hardness,192.9,,0.4
97.4,0.0,0.0,0.0,0.0,0.0,1.0,0.0,0.0,0.0,0.0,0.0,0.0,1.0,0.0,0.6,0.0,0.0,0.0,0.0,0.0,2021.0,0.9002857853127837,900.0,2.0,960.0,4.0,0.9,440.0,4.961166667,,,,,,,Cu-Cr-Ni-(Co)-Si,one-step aging,0.4,hardness,182.35,,0.4
97.4,0.0,0.0,0.0,0.0,0.0,1.0,0.0,0.0,0.0,0.0,0.0,0.0,1.0,0.0,0.6,0.0,0.0,0.0,0.0,0.0,2021.0,0.9002857853127837,900.0,2.0,960.0,4.0,0.9,400.0,0.088833333,,,,,,,Cu-Cr-Ni-(Co)-Si,one-step aging,0.4,hardness,191.2,,0.4
97.4,0.0,0.0,0.0,0.0,0.0,1.0,0.0,0.0,0.0,0.0,0.0,0.0,1.0,0.0,0.6,0.0,0.0,0.0,0.0,0.0,2021.0,0.9002857853127837,900.0,2.0,960.0,4.0,0.9,400.0,0.264,,,,,,,Cu-Cr-Ni-(Co)-Si,one-step aging,0.4,hardness,205.54,,0.4
97.4,0.0,0.0,0.0,0.0,0.0,1.0,0.0,0.0,0.0,0.0,0.0,0.0,1.0,0.0,0.6,0.0,0.0,0.0,0.0,0.0,2021.0,0.9002857853127837,900.0,2.0,960.0,4.0,0.9,400.0,0.921,,,,,,,Cu-Cr-Ni-(Co)-Si,one-step aging,0.4,hardness,216.81,,0.4
97.4,0.0,0.0,0.0,0.0,0.0,1.0,0.0,0.0,0.0,0.0,0.0,0.0,1.0,0.0,0.6,0.0,0.0,0.0,0.0,0.0,2021.0,0.9002857853127837,900.0,2.0,960.0,4.0,0.9,400.0,1.934333333,,,,,,,Cu-Cr-Ni-(Co)-Si,one-step aging,0.4,hardness,219.12,,0.4
97.4,0.0,0.0,0.0,0.0,0.0,1.0,0.0,0.0,0.0,0.0,0.0,0.0,1.0,0.0,0.6,0.0,0.0,0.0,0.0,0.0,2021.0,0.9002857853127837,900.0,2.0,960.0,4.0,0.9,400.0,2.9415,,,,,,,Cu-Cr-Ni-(Co)-Si,one-step aging,0.4,hardness,214.52,,0.4
97.4,0.0,0.0,0.0,0.0,0.0,1.0,0.0,0.0,0.0,0.0,0.0,0.0,1.0,0.0,0.6,0.0,0.0,0.0,0.0,0.0,2021.0,0.9002857853127837,900.0,2.0,960.0,4.0,0.9,400.0,3.948666667,,,,,,,Cu-Cr-Ni-(Co)-Si,one-step aging,0.4,hardness,201.34,,0.4
97.4,0.0,0.0,0.0,0.0,0.0,1.0,0.0,0.0,0.0,0.0,0.0,0.0,1.0,0.0,0.6,0.0,0.0,0.0,0.0,0.0,2021.0,0.9002857853127837,900.0,2.0,960.0,4.0,0.9,400.0,4.955833333,,,,,,,Cu-Cr-Ni-(Co)-Si,one-step aging,0.4,hardness,192.72,,0.4
97.4,0.0,0.0,0.0,0.0,0.0,1.0,0.0,0.0,0.0,0.0,0.0,0.0,1.0,0.0,0.6,0.0,0.0,0.0,0.0,0.0,2021.0,0.9002857853127837,900.0,2.0,960.0,4.0,0.9,480.0,0.141,,,,,,,Cu-Cr-Ni-(Co)-Si,one-step aging,0.4,hardness,209.82,,0.4
97.4,0.0,0.0,0.0,0.0,0.0,1.0,0.0,0.0,0.0,0.0,0.0,0.0,1.0,0.0,0.6,0.0,0.0,0.0,0.0,0.0,2021.0,0.9002857853127837,900.0,2.0,960.0,4.0,0.9,480.0,0.4175,,,,,,,Cu-Cr-Ni-(Co)-Si,one-step aging,0.4,hardness,219.23,,0.4
97.4,0.0,0.0,0.0,0.0,0.0,1.0,0.0,0.0,0.0,0.0,0.0,0.0,1.0,0.0,0.6,0.0,0.0,0.0,0.0,0.0,2021.0,0.9002857853127837,900.0,2.0,960.0,4.0,0.9,480.0,0.921666667,,,,,,,Cu-Cr-Ni-(Co)-Si,one-step aging,0.4,hardness,211.1,,0.4
97.4,0.0,0.0,0.0,0.0,0.0,1.0,0.0,0.0,0.0,0.0,0.0,0.0,1.0,0.0,0.6,0.0,0.0,0.0,0.0,0.0,2021.0,0.9002857853127837,900.0,2.0,960.0,4.0,0.9,480.0,1.937166667,,,,,,,Cu-Cr-Ni-(Co)-Si,one-step aging,0.4,hardness,202.53,,0.4
97.4,0.0,0.0,0.0,0.0,0.0,1.0,0.0,0.0,0.0,0.0,0.0,0.0,1.0,0.0,0.6,0.0,0.0,0.0,0.0,0.0,2021.0,0.9002857853127837,900.0,2.0,960.0,4.0,0.9,480.0,2.936,,,,,,,Cu-Cr-Ni-(Co)-Si,one-step aging,0.4,hardness,188.8,,0.4
97.4,0.0,0.0,0.0,0.0,0.0,1.0,0.0,0.0,0.0,0.0,0.0,0.0,1.0,0.0,0.6,0.0,0.0,0.0,0.0,0.0,2021.0,0.9002857853127837,900.0,2.0,960.0,4.0,0.9,480.0,3.954166667,,,,,,,Cu-Cr-Ni-(Co)-Si,one-step aging,0.4,hardness,183.46,,0.4
97.4,0.0,0.0,0.0,0.0,0.0,1.0,0.0,0.0,0.0,0.0,0.0,0.0,1.0,0.0,0.6,0.0,0.0,0.0,0.0,0.0,2021.0,0.9002857853127837,900.0,2.0,960.0,4.0,0.9,480.0,4.950333333,,,,,,,Cu-Cr-Ni-(Co)-Si,one-step aging,0.4,hardness,166.73,,0.4
97.4,0.0,0.0,0.0,0.0,0.0,1.0,0.0,0.0,0.0,0.0,0.0,0.0,1.0,0.0,0.6,0.0,0.0,0.0,0.0,0.0,2021.0,0.9002857853127837,900.0,2.0,960.0,4.0,0.9,520.0,0.0,,,,,,,Cu-Cr-Ni-(Co)-Si,one-step aging,0.4,hardness,184.45,,0.4
97.4,0.0,0.0,0.0,0.0,0.0,1.0,0.0,0.0,0.0,0.0,0.0,0.0,1.0,0.0,0.6,0.0,0.0,0.0,0.0,0.0,2021.0,0.9002857853127837,900.0,2.0,960.0,4.0,0.9,520.0,0.075833333,,,,,,,Cu-Cr-Ni-(Co)-Si,one-step aging,0.4,hardness,196.29,,0.4
97.4,0.0,0.0,0.0,0.0,0.0,1.0,0.0,0.0,0.0,0.0,0.0,0.0,1.0,0.0,0.6,0.0,0.0,0.0,0.0,0.0,2021.0,0.9002857853127837,900.0,2.0,960.0,4.0,0.9,520.0,0.143,,,,,,,Cu-Cr-Ni-(Co)-Si,one-step aging,0.4,hardness,210.66,,0.4
97.4,0.0,0.0,0.0,0.0,0.0,1.0,0.0,0.0,0.0,0.0,0.0,0.0,1.0,0.0,0.6,0.0,0.0,0.0,0.0,0.0,2021.0,0.9002857853127837,900.0,2.0,960.0,4.0,0.9,520.0,0.331166667,,,,,,,Cu-Cr-Ni-(Co)-Si,one-step aging,0.4,hardness,216.16,,0.4
97.4,0.0,0.0,0.0,0.0,0.0,1.0,0.0,0.0,0.0,0.0,0.0,0.0,1.0,0.0,0.6,0.0,0.0,0.0,0.0,0.0,2021.0,0.9002857853127837,900.0,2.0,960.0,4.0,0.9,520.0,0.473666667,,,,,,,Cu-Cr-Ni-(Co)-Si,one-step aging,0.4,hardness,209.63,,0.4
97.4,0.0,0.0,0.0,0.0,0.0,1.0,0.0,0.0,0.0,0.0,0.0,0.0,1.0,0.0,0.6,0.0,0.0,0.0,0.0,0.0,2021.0,0.9002857853127837,900.0,2.0,960.0,4.0,0.9,520.0,0.992,,,,,,,Cu-Cr-Ni-(Co)-Si,one-step aging,0.4,hardness,200.37,,0.4
97.4,0.0,0.0,0.0,0.0,0.0,1.0,0.0,0.0,0.0,0.0,0.0,0.0,1.0,0.0,0.6,0.0,0.0,0.0,0.0,0.0,2021.0,0.9002857853127837,900.0,2.0,960.0,4.0,0.9,520.0,2.0075,,,,,,,Cu-Cr-Ni-(Co)-Si,one-step aging,0.4,hardness,194.42,,0.4
97.4,0.0,0.0,0.0,0.0,0.0,1.0,0.0,0.0,0.0,0.0,0.0,0.0,1.0,0.0,0.6,0.0,0.0,0.0,0.0,0.0,2021.0,0.9002857853127837,900.0,2.0,960.0,4.0,0.9,520.0,3.014666667,,,,,,,Cu-Cr-Ni-(Co)-Si,one-step aging,0.4,hardness,182.53,,0.4
97.4,0.0,0.0,0.0,0.0,0.0,1.0,0.0,0.0,0.0,0.0,0.0,0.0,1.0,0.0,0.6,0.0,0.0,0.0,0.0,0.0,2021.0,0.9002857853127837,900.0,2.0,960.0,4.0,0.9,520.0,4.016333333,,,,,,,Cu-Cr-Ni-(Co)-Si,one-step aging,0.4,hardness,170.88,,0.4
97.4,0.0,0.0,0.0,0.0,0.0,1.0,0.0,0.0,0.0,0.0,0.0,0.0,1.0,0.0,0.6,0.0,0.0,0.0,0.0,0.0,2021.0,0.9002857853127837,900.0,2.0,960.0,4.0,0.9,520.0,5.0235,,,,,,,Cu-Cr-Ni-(Co)-Si,one-step aging,0.4,hardness,164.06,,0.4
97.4,0.0,0.0,0.0,0.0,0.0,1.0,0.0,0.0,0.0,0.0,0.0,0.0,1.0,0.0,0.6,0.0,0.0,0.0,0.0,0.0,2021.0,0.9002857853127837,900.0,2.0,960.0,4.0,0.3,400.0,0.075833333,,,,,,,Cu-Cr-Ni-(Co)-Si,one-step aging,0.4,hardness,128.43,,0.4
97.4,0.0,0.0,0.0,0.0,0.0,1.0,0.0,0.0,0.0,0.0,0.0,0.0,1.0,0.0,0.6,0.0,0.0,0.0,0.0,0.0,2021.0,0.9002857853127837,900.0,2.0,960.0,4.0,0.3,400.0,0.361833333,,,,,,,Cu-Cr-Ni-(Co)-Si,one-step aging,0.4,hardness,138.12,,0.4
97.4,0.0,0.0,0.0,0.0,0.0,1.0,0.0,0.0,0.0,0.0,0.0,0.0,1.0,0.0,0.6,0.0,0.0,0.0,0.0,0.0,2021.0,0.9002857853127837,900.0,2.0,960.0,4.0,0.3,400.0,0.929833333,,,,,,,Cu-Cr-Ni-(Co)-Si,one-step aging,0.4,hardness,143.37,,0.4
97.4,0.0,0.0,0.0,0.0,0.0,1.0,0.0,0.0,0.0,0.0,0.0,0.0,1.0,0.0,0.6,0.0,0.0,0.0,0.0,0.0,2021.0,0.9002857853127837,900.0,2.0,960.0,4.0,0.3,400.0,1.9315,,,,,,,Cu-Cr-Ni-(Co)-Si,one-step aging,0.4,hardness,152.36,,0.4
97.4,0.0,0.0,0.0,0.0,0.0,1.0,0.0,0.0,0.0,0.0,0.0,0.0,1.0,0.0,0.6,0.0,0.0,0.0,0.0,0.0,2021.0,0.9002857853127837,900.0,2.0,960.0,4.0,0.3,400.0,2.9415,,,,,,,Cu-Cr-Ni-(Co)-Si,one-step aging,0.4,hardness,154.02,,0.4
97.4,0.0,0.0,0.0,0.0,0.0,1.0,0.0,0.0,0.0,0.0,0.0,0.0,1.0,0.0,0.6,0.0,0.0,0.0,0.0,0.0,2021.0,0.9002857853127837,900.0,2.0,960.0,4.0,0.3,400.0,3.968,,,,,,,Cu-Cr-Ni-(Co)-Si,one-step aging,0.4,hardness,158.39,,0.4
97.4,0.0,0.0,0.0,0.0,0.0,1.0,0.0,0.0,0.0,0.0,0.0,0.0,1.0,0.0,0.6,0.0,0.0,0.0,0.0,0.0,2021.0,0.9002857853127837,900.0,2.0,960.0,4.0,0.3,400.0,4.955833333,,,,,,,Cu-Cr-Ni-(Co)-Si,one-step aging,0.4,hardness,161.84,,0.4
97.4,0.0,0.0,0.0,0.0,0.0,1.0,0.0,0.0,0.0,0.0,0.0,0.0,1.0,0.0,0.6,0.0,0.0,0.0,0.0,0.0,2021.0,0.9002857853127837,900.0,2.0,960.0,4.0,0.3,520.0,0.0,,,,,,,Cu-Cr-Ni-(Co)-Si,one-step aging,0.4,hardness,123.68,,0.4
97.4,0.0,0.0,0.0,0.0,0.0,1.0,0.0,0.0,0.0,0.0,0.0,0.0,1.0,0.0,0.6,0.0,0.0,0.0,0.0,0.0,2021.0,0.9002857853127837,900.0,2.0,960.0,4.0,0.3,520.0,0.068333333,,,,,,,Cu-Cr-Ni-(Co)-Si,one-step aging,0.4,hardness,140.99,,0.4
97.4,0.0,0.0,0.0,0.0,0.0,1.0,0.0,0.0,0.0,0.0,0.0,0.0,1.0,0.0,0.6,0.0,0.0,0.0,0.0,0.0,2021.0,0.9002857853127837,900.0,2.0,960.0,4.0,0.3,520.0,0.138,,,,,,,Cu-Cr-Ni-(Co)-Si,one-step aging,0.4,hardness,152.02,,0.4
97.4,0.0,0.0,0.0,0.0,0.0,1.0,0.0,0.0,0.0,0.0,0.0,0.0,1.0,0.0,0.6,0.0,0.0,0.0,0.0,0.0,2021.0,0.9002857853127837,900.0,2.0,960.0,4.0,0.3,520.0,0.374166667,,,,,,,Cu-Cr-Ni-(Co)-Si,one-step aging,0.4,hardness,157.31,,0.4
97.4,0.0,0.0,0.0,0.0,0.0,1.0,0.0,0.0,0.0,0.0,0.0,0.0,1.0,0.0,0.6,0.0,0.0,0.0,0.0,0.0,2021.0,0.9002857853127837,900.0,2.0,960.0,4.0,0.3,520.0,0.465666667,,,,,,,Cu-Cr-Ni-(Co)-Si,one-step aging,0.4,hardness,169.33,,0.4
97.4,0.0,0.0,0.0,0.0,0.0,1.0,0.0,0.0,0.0,0.0,0.0,0.0,1.0,0.0,0.6,0.0,0.0,0.0,0.0,0.0,2021.0,0.9002857853127837,900.0,2.0,960.0,4.0,0.3,520.0,1.000333333,,,,,,,Cu-Cr-Ni-(Co)-Si,one-step aging,0.4,hardness,172.48,,0.4
97.4,0.0,0.0,0.0,0.0,0.0,1.0,0.0,0.0,0.0,0.0,0.0,0.0,1.0,0.0,0.6,0.0,0.0,0.0,0.0,0.0,2021.0,0.9002857853127837,900.0,2.0,960.0,4.0,0.3,520.0,2.0075,,,,,,,Cu-Cr-Ni-(Co)-Si,one-step aging,0.4,hardness,182.47,,0.4
97.4,0.0,0.0,0.0,0.0,0.0,1.0,0.0,0.0,0.0,0.0,0.0,0.0,1.0,0.0,0.6,0.0,0.0,0.0,0.0,0.0,2021.0,0.9002857853127837,900.0,2.0,960.0,4.0,0.3,520.0,3.017333333,,,,,,,Cu-Cr-Ni-(Co)-Si,one-step aging,0.4,hardness,182.99,,0.4
97.4,0.0,0.0,0.0,0.0,0.0,1.0,0.0,0.0,0.0,0.0,0.0,0.0,1.0,0.0,0.6,0.0,0.0,0.0,0.0,0.0,2021.0,0.9002857853127837,900.0,2.0,960.0,4.0,0.3,520.0,4.027333333,,,,,,,Cu-Cr-Ni-(Co)-Si,one-step aging,0.4,hardness,174.37,,0.4
97.4,0.0,0.0,0.0,0.0,0.0,1.0,0.0,0.0,0.0,0.0,0.0,0.0,1.0,0.0,0.6,0.0,0.0,0.0,0.0,0.0,2021.0,0.9002857853127837,900.0,2.0,960.0,4.0,0.3,520.0,5.031666667,,,,,,,Cu-Cr-Ni-(Co)-Si,one-step aging,0.4,hardness,165.52,,0.4
97.4,0.0,0.0,0.0,0.0,0.0,1.0,0.0,0.0,0.0,0.0,0.0,0.0,1.0,0.0,0.6,0.0,0.0,0.0,0.0,0.0,2021.0,0.9002857853127837,900.0,2.0,960.0,4.0,0.3,480.0,0.190333333,,,,,,,Cu-Cr-Ni-(Co)-Si,one-step aging,0.4,hardness,150.25,,0.4
97.4,0.0,0.0,0.0,0.0,0.0,1.0,0.0,0.0,0.0,0.0,0.0,0.0,1.0,0.0,0.6,0.0,0.0,0.0,0.0,0.0,2021.0,0.9002857853127837,900.0,2.0,960.0,4.0,0.3,480.0,0.421,,,,,,,Cu-Cr-Ni-(Co)-Si,one-step aging,0.4,hardness,157.79,,0.4
97.4,0.0,0.0,0.0,0.0,0.0,1.0,0.0,0.0,0.0,0.0,0.0,0.0,1.0,0.0,0.6,0.0,0.0,0.0,0.0,0.0,2021.0,0.9002857853127837,900.0,2.0,960.0,4.0,0.3,480.0,0.927166667,,,,,,,Cu-Cr-Ni-(Co)-Si,one-step aging,0.4,hardness,166.98,,0.4
97.4,0.0,0.0,0.0,0.0,0.0,1.0,0.0,0.0,0.0,0.0,0.0,0.0,1.0,0.0,0.6,0.0,0.0,0.0,0.0,0.0,2021.0,0.9002857853127837,900.0,2.0,960.0,4.0,0.3,480.0,1.934333333,,,,,,,Cu-Cr-Ni-(Co)-Si,one-step aging,0.4,hardness,172.99,,0.4
97.4,0.0,0.0,0.0,0.0,0.0,1.0,0.0,0.0,0.0,0.0,0.0,0.0,1.0,0.0,0.6,0.0,0.0,0.0,0.0,0.0,2021.0,0.9002857853127837,900.0,2.0,960.0,4.0,0.3,480.0,2.944333333,,,,,,,Cu-Cr-Ni-(Co)-Si,one-step aging,0.4,hardness,174.48,,0.4
97.4,0.0,0.0,0.0,0.0,0.0,1.0,0.0,0.0,0.0,0.0,0.0,0.0,1.0,0.0,0.6,0.0,0.0,0.0,0.0,0.0,2021.0,0.9002857853127837,900.0,2.0,960.0,4.0,0.3,480.0,3.954166667,,,,,,,Cu-Cr-Ni-(Co)-Si,one-step aging,0.4,hardness,179.25,,0.4
97.4,0.0,0.0,0.0,0.0,0.0,1.0,0.0,0.0,0.0,0.0,0.0,0.0,1.0,0.0,0.6,0.0,0.0,0.0,0.0,0.0,2021.0,0.9002857853127837,900.0,2.0,960.0,4.0,0.3,480.0,4.958666667,,,,,,,Cu-Cr-Ni-(Co)-Si,one-step aging,0.4,hardness,180.98,,0.4
97.4,0.0,0.0,0.0,0.0,0.0,1.0,0.0,0.0,0.0,0.0,0.0,0.0,1.0,0.0,0.6,0.0,0.0,0.0,0.0,0.0,2021.0,0.9002857853127837,900.0,2.0,960.0,4.0,0.3,440.0,0.002833333,,,,,,,Cu-Cr-Ni-(Co)-Si,one-step aging,0.4,hardness,128.16,,0.4
97.4,0.0,0.0,0.0,0.0,0.0,1.0,0.0,0.0,0.0,0.0,0.0,0.0,1.0,0.0,0.6,0.0,0.0,0.0,0.0,0.0,2021.0,0.9002857853127837,900.0,2.0,960.0,4.0,0.3,440.0,0.140833333,,,,,,,Cu-Cr-Ni-(Co)-Si,one-step aging,0.4,hardness,143.0,,0.4
97.4,0.0,0.0,0.0,0.0,0.0,1.0,0.0,0.0,0.0,0.0,0.0,0.0,1.0,0.0,0.6,0.0,0.0,0.0,0.0,0.0,2021.0,0.9002857853127837,900.0,2.0,960.0,4.0,0.3,440.0,0.278666667,,,,,,,Cu-Cr-Ni-(Co)-Si,one-step aging,0.4,hardness,144.84,,0.4
97.4,0.0,0.0,0.0,0.0,0.0,1.0,0.0,0.0,0.0,0.0,0.0,0.0,1.0,0.0,0.6,0.0,0.0,0.0,0.0,0.0,2021.0,0.9002857853127837,900.0,2.0,960.0,4.0,0.3,440.0,0.413833333,,,,,,,Cu-Cr-Ni-(Co)-Si,one-step aging,0.4,hardness,153.17,,0.4
97.4,0.0,0.0,0.0,0.0,0.0,1.0,0.0,0.0,0.0,0.0,0.0,0.0,1.0,0.0,0.6,0.0,0.0,0.0,0.0,0.0,2021.0,0.9002857853127837,900.0,2.0,960.0,4.0,0.3,440.0,0.927166667,,,,,,,Cu-Cr-Ni-(Co)-Si,one-step aging,0.4,hardness,158.23,,0.4
97.4,0.0,0.0,0.0,0.0,0.0,1.0,0.0,0.0,0.0,0.0,0.0,0.0,1.0,0.0,0.6,0.0,0.0,0.0,0.0,0.0,2021.0,0.9002857853127837,900.0,2.0,960.0,4.0,0.3,440.0,1.934333333,,,,,,,Cu-Cr-Ni-(Co)-Si,one-step aging,0.4,hardness,161.44,,0.4
97.4,0.0,0.0,0.0,0.0,0.0,1.0,0.0,0.0,0.0,0.0,0.0,0.0,1.0,0.0,0.6,0.0,0.0,0.0,0.0,0.0,2021.0,0.9002857853127837,900.0,2.0,960.0,4.0,0.3,440.0,2.944333333,,,,,,,Cu-Cr-Ni-(Co)-Si,one-step aging,0.4,hardness,161.72,,0.4
97.4,0.0,0.0,0.0,0.0,0.0,1.0,0.0,0.0,0.0,0.0,0.0,0.0,1.0,0.0,0.6,0.0,0.0,0.0,0.0,0.0,2021.0,0.9002857853127837,900.0,2.0,960.0,4.0,0.3,440.0,3.9515,,,,,,,Cu-Cr-Ni-(Co)-Si,one-step aging,0.4,hardness,163.33,,0.4
97.4,0.0,0.0,0.0,0.0,0.0,1.0,0.0,0.0,0.0,0.0,0.0,0.0,1.0,0.0,0.6,0.0,0.0,0.0,0.0,0.0,2021.0,0.9002857853127837,900.0,2.0,960.0,4.0,0.3,440.0,4.958666667,,,,,,,Cu-Cr-Ni-(Co)-Si,one-step aging,0.4,hardness,170.92,,0.4
97.4,0.0,0.0,0.0,0.0,0.0,1.0,0.0,0.0,0.0,0.0,0.0,0.0,1.0,0.0,0.6,0.0,0.0,0.0,0.0,0.0,2021.0,0.9002857853127837,900.0,2.0,960.0,4.0,0.3,480.0,2.0,0.6,400.0,0.112166667,,,,Cu-Cr-Ni-(Co)-Si,two-step aging,0.4,hardness,208.33,,0.4
97.4,0.0,0.0,0.0,0.0,0.0,1.0,0.0,0.0,0.0,0.0,0.0,0.0,1.0,0.0,0.6,0.0,0.0,0.0,0.0,0.0,2021.0,0.9002857853127837,900.0,2.0,960.0,4.0,0.3,480.0,2.0,0.6,400.0,0.270666667,,,,Cu-Cr-Ni-(Co)-Si,two-step aging,0.4,hardness,211.36,,0.4
97.4,0.0,0.0,0.0,0.0,0.0,1.0,0.0,0.0,0.0,0.0,0.0,0.0,1.0,0.0,0.6,0.0,0.0,0.0,0.0,0.0,2021.0,0.9002857853127837,900.0,2.0,960.0,4.0,0.3,480.0,2.0,0.6,400.0,0.4285,,,,Cu-Cr-Ni-(Co)-Si,two-step aging,0.4,hardness,217.68,,0.4
97.4,0.0,0.0,0.0,0.0,0.0,1.0,0.0,0.0,0.0,0.0,0.0,0.0,1.0,0.0,0.6,0.0,0.0,0.0,0.0,0.0,2021.0,0.9002857853127837,900.0,2.0,960.0,4.0,0.3,480.0,2.0,0.6,400.0,0.8995,,,,Cu-Cr-Ni-(Co)-Si,two-step aging,0.4,hardness,227.47,,0.4
97.4,0.0,0.0,0.0,0.0,0.0,1.0,0.0,0.0,0.0,0.0,0.0,0.0,1.0,0.0,0.6,0.0,0.0,0.0,0.0,0.0,2021.0,0.9002857853127837,900.0,2.0,960.0,4.0,0.3,480.0,2.0,0.6,400.0,1.9315,,,,Cu-Cr-Ni-(Co)-Si,two-step aging,0.4,hardness,232.04,,0.4
97.4,0.0,0.0,0.0,0.0,0.0,1.0,0.0,0.0,0.0,0.0,0.0,0.0,1.0,0.0,0.6,0.0,0.0,0.0,0.0,0.0,2021.0,0.9002857853127837,900.0,2.0,960.0,4.0,0.3,480.0,2.0,0.6,400.0,2.944333333,,,,Cu-Cr-Ni-(Co)-Si,two-step aging,0.4,hardness,225.95,,0.4
97.4,0.0,0.0,0.0,0.0,0.0,1.0,0.0,0.0,0.0,0.0,0.0,0.0,1.0,0.0,0.6,0.0,0.0,0.0,0.0,0.0,2021.0,0.9002857853127837,900.0,2.0,960.0,4.0,0.3,480.0,2.0,0.6,400.0,3.948666667,,,,Cu-Cr-Ni-(Co)-Si,two-step aging,0.4,hardness,218.96,,0.4
97.4,0.0,0.0,0.0,0.0,0.0,1.0,0.0,0.0,0.0,0.0,0.0,0.0,1.0,0.0,0.6,0.0,0.0,0.0,0.0,0.0,2021.0,0.9002857853127837,900.0,2.0,960.0,4.0,0.3,480.0,2.0,0.6,400.0,4.955833333,,,,Cu-Cr-Ni-(Co)-Si,two-step aging,0.4,hardness,216.3,,0.4
97.4,0.0,0.0,0.0,0.0,0.0,1.0,0.0,0.0,0.0,0.0,0.0,0.0,1.0,0.0,0.6,0.0,0.0,0.0,0.0,0.0,2021.0,0.9002857853127837,900.0,2.0,960.0,4.0,0.3,480.0,2.0,0.6,440.0,0.0225,,,,Cu-Cr-Ni-(Co)-Si,two-step aging,0.4,hardness,199.69,,0.4
97.4,0.0,0.0,0.0,0.0,0.0,1.0,0.0,0.0,0.0,0.0,0.0,0.0,1.0,0.0,0.6,0.0,0.0,0.0,0.0,0.0,2021.0,0.9002857853127837,900.0,2.0,960.0,4.0,0.3,480.0,2.0,0.6,440.0,0.097833333,,,,Cu-Cr-Ni-(Co)-Si,two-step aging,0.4,hardness,211.46,,0.4
97.4,0.0,0.0,0.0,0.0,0.0,1.0,0.0,0.0,0.0,0.0,0.0,0.0,1.0,0.0,0.6,0.0,0.0,0.0,0.0,0.0,2021.0,0.9002857853127837,900.0,2.0,960.0,4.0,0.3,480.0,2.0,0.6,440.0,0.253666667,,,,Cu-Cr-Ni-(Co)-Si,two-step aging,0.4,hardness,218.24,,0.4
97.4,0.0,0.0,0.0,0.0,0.0,1.0,0.0,0.0,0.0,0.0,0.0,0.0,1.0,0.0,0.6,0.0,0.0,0.0,0.0,0.0,2021.0,0.9002857853127837,900.0,2.0,960.0,4.0,0.3,480.0,2.0,0.6,440.0,0.377,,,,Cu-Cr-Ni-(Co)-Si,two-step aging,0.4,hardness,225.65,,0.4
97.4,0.0,0.0,0.0,0.0,0.0,1.0,0.0,0.0,0.0,0.0,0.0,0.0,1.0,0.0,0.6,0.0,0.0,0.0,0.0,0.0,2021.0,0.9002857853127837,900.0,2.0,960.0,4.0,0.3,480.0,2.0,0.6,440.0,0.918833333,,,,Cu-Cr-Ni-(Co)-Si,two-step aging,0.4,hardness,232.16,,0.4
97.4,0.0,0.0,0.0,0.0,0.0,1.0,0.0,0.0,0.0,0.0,0.0,0.0,1.0,0.0,0.6,0.0,0.0,0.0,0.0,0.0,2021.0,0.9002857853127837,900.0,2.0,960.0,4.0,0.3,480.0,2.0,0.6,440.0,1.928833333,,,,Cu-Cr-Ni-(Co)-Si,two-step aging,0.4,hardness,228.48,,0.4
97.4,0.0,0.0,0.0,0.0,0.0,1.0,0.0,0.0,0.0,0.0,0.0,0.0,1.0,0.0,0.6,0.0,0.0,0.0,0.0,0.0,2021.0,0.9002857853127837,900.0,2.0,960.0,4.0,0.3,480.0,2.0,0.6,440.0,2.938666667,,,,Cu-Cr-Ni-(Co)-Si,two-step aging,0.4,hardness,225.12,,0.4
97.4,0.0,0.0,0.0,0.0,0.0,1.0,0.0,0.0,0.0,0.0,0.0,0.0,1.0,0.0,0.6,0.0,0.0,0.0,0.0,0.0,2021.0,0.9002857853127837,900.0,2.0,960.0,4.0,0.3,480.0,2.0,0.6,440.0,3.948666667,,,,Cu-Cr-Ni-(Co)-Si,two-step aging,0.4,hardness,214.57,,0.4
97.4,0.0,0.0,0.0,0.0,0.0,1.0,0.0,0.0,0.0,0.0,0.0,0.0,1.0,0.0,0.6,0.0,0.0,0.0,0.0,0.0,2021.0,0.9002857853127837,900.0,2.0,960.0,4.0,0.3,480.0,2.0,0.6,440.0,4.955833333,,,,Cu-Cr-Ni-(Co)-Si,two-step aging,0.4,hardness,207.79,,0.4
97.4,0.0,0.0,0.0,0.0,0.0,1.0,0.0,0.0,0.0,0.0,0.0,0.0,1.0,0.0,0.6,0.0,0.0,0.0,0.0,0.0,2021.0,0.9002857853127837,900.0,2.0,960.0,4.0,0.3,480.0,2.0,0.6,480.0,0.0,,,,Cu-Cr-Ni-(Co)-Si,two-step aging,0.4,hardness,192.85,,0.4
97.4,0.0,0.0,0.0,0.0,0.0,1.0,0.0,0.0,0.0,0.0,0.0,0.0,1.0,0.0,0.6,0.0,0.0,0.0,0.0,0.0,2021.0,0.9002857853127837,900.0,2.0,960.0,4.0,0.3,480.0,2.0,0.6,480.0,0.087666667,,,,Cu-Cr-Ni-(Co)-Si,two-step aging,0.4,hardness,203.41,,0.4
97.4,0.0,0.0,0.0,0.0,0.0,1.0,0.0,0.0,0.0,0.0,0.0,0.0,1.0,0.0,0.6,0.0,0.0,0.0,0.0,0.0,2021.0,0.9002857853127837,900.0,2.0,960.0,4.0,0.3,480.0,2.0,0.6,480.0,0.169666667,,,,Cu-Cr-Ni-(Co)-Si,two-step aging,0.4,hardness,215.96,,0.4
97.4,0.0,0.0,0.0,0.0,0.0,1.0,0.0,0.0,0.0,0.0,0.0,0.0,1.0,0.0,0.6,0.0,0.0,0.0,0.0,0.0,2021.0,0.9002857853127837,900.0,2.0,960.0,4.0,0.3,480.0,2.0,0.6,480.0,0.326,,,,Cu-Cr-Ni-(Co)-Si,two-step aging,0.4,hardness,224.74,,0.4
97.4,0.0,0.0,0.0,0.0,0.0,1.0,0.0,0.0,0.0,0.0,0.0,0.0,1.0,0.0,0.6,0.0,0.0,0.0,0.0,0.0,2021.0,0.9002857853127837,900.0,2.0,960.0,4.0,0.3,480.0,2.0,0.6,480.0,1.022,,,,Cu-Cr-Ni-(Co)-Si,two-step aging,0.4,hardness,227.13,,0.4
97.4,0.0,0.0,0.0,0.0,0.0,1.0,0.0,0.0,0.0,0.0,0.0,0.0,1.0,0.0,0.6,0.0,0.0,0.0,0.0,0.0,2021.0,0.9002857853127837,900.0,2.0,960.0,4.0,0.3,480.0,2.0,0.6,480.0,2.007166667,,,,Cu-Cr-Ni-(Co)-Si,two-step aging,0.4,hardness,216.47,,0.4
97.4,0.0,0.0,0.0,0.0,0.0,1.0,0.0,0.0,0.0,0.0,0.0,0.0,1.0,0.0,0.6,0.0,0.0,0.0,0.0,0.0,2021.0,0.9002857853127837,900.0,2.0,960.0,4.0,0.3,480.0,2.0,0.6,480.0,3.025333333,,,,Cu-Cr-Ni-(Co)-Si,two-step aging,0.4,hardness,213.91,,0.4
97.4,0.0,0.0,0.0,0.0,0.0,1.0,0.0,0.0,0.0,0.0,0.0,0.0,1.0,0.0,0.6,0.0,0.0,0.0,0.0,0.0,2021.0,0.9002857853127837,900.0,2.0,960.0,4.0,0.3,480.0,2.0,0.6,480.0,4.035333333,,,,Cu-Cr-Ni-(Co)-Si,two-step aging,0.4,hardness,209.13,,0.4
97.4,0.0,0.0,0.0,0.0,0.0,1.0,0.0,0.0,0.0,0.0,0.0,0.0,1.0,0.0,0.6,0.0,0.0,0.0,0.0,0.0,2021.0,0.9002857853127837,900.0,2.0,960.0,4.0,0.3,480.0,2.0,0.6,480.0,5.034166667,,,,Cu-Cr-Ni-(Co)-Si,two-step aging,0.4,hardness,198.44,,0.4
97.4,0.0,0.0,0.0,0.0,0.0,1.0,0.0,0.0,0.0,0.0,0.0,0.0,1.0,0.0,0.6,0.0,0.0,0.0,0.0,0.0,2021.0,0.9002857853127837,900.0,2.0,960.0,4.0,0.3,480.0,2.0,0.6,480.0,0.0435,,,,Cu-Cr-Ni-(Co)-Si,two-step aging,0.4,hardness,142.01,,0.4
97.4,0.0,0.0,0.0,0.0,0.0,1.0,0.0,0.0,0.0,0.0,0.0,0.0,1.0,0.0,0.6,0.0,0.0,0.0,0.0,0.0,2021.0,0.9002857853127837,900.0,2.0,960.0,4.0,0.3,480.0,2.0,0.6,480.0,0.288666667,,,,Cu-Cr-Ni-(Co)-Si,two-step aging,0.4,hardness,151.94,,0.4
97.4,0.0,0.0,0.0,0.0,0.0,1.0,0.0,0.0,0.0,0.0,0.0,0.0,1.0,0.0,0.6,0.0,0.0,0.0,0.0,0.0,2021.0,0.9002857853127837,900.0,2.0,960.0,4.0,0.3,480.0,2.0,0.6,480.0,0.419333333,,,,Cu-Cr-Ni-(Co)-Si,two-step aging,0.4,hardness,164.24,,0.4
97.4,0.0,0.0,0.0,0.0,0.0,1.0,0.0,0.0,0.0,0.0,0.0,0.0,1.0,0.0,0.6,0.0,0.0,0.0,0.0,0.0,2021.0,0.9002857853127837,900.0,2.0,960.0,4.0,0.3,480.0,2.0,0.6,480.0,0.933666667,,,,Cu-Cr-Ni-(Co)-Si,two-step aging,0.4,hardness,173.84,,0.4
97.4,0.0,0.0,0.0,0.0,0.0,1.0,0.0,0.0,0.0,0.0,0.0,0.0,1.0,0.0,0.6,0.0,0.0,0.0,0.0,0.0,2021.0,0.9002857853127837,900.0,2.0,960.0,4.0,0.3,480.0,2.0,0.6,480.0,1.941666667,,,,Cu-Cr-Ni-(Co)-Si,two-step aging,0.4,hardness,181.65,,0.4
97.4,0.0,0.0,0.0,0.0,0.0,1.0,0.0,0.0,0.0,0.0,0.0,0.0,1.0,0.0,0.6,0.0,0.0,0.0,0.0,0.0,2021.0,0.9002857853127837,900.0,2.0,960.0,4.0,0.3,480.0,2.0,0.6,480.0,2.949333333,,,,Cu-Cr-Ni-(Co)-Si,two-step aging,0.4,hardness,182.94,,0.4
97.4,0.0,0.0,0.0,0.0,0.0,1.0,0.0,0.0,0.0,0.0,0.0,0.0,1.0,0.0,0.6,0.0,0.0,0.0,0.0,0.0,2021.0,0.9002857853127837,900.0,2.0,960.0,4.0,0.3,480.0,2.0,0.6,480.0,3.948833333,,,,Cu-Cr-Ni-(Co)-Si,two-step aging,0.4,hardness,190.41,,0.4
97.4,0.0,0.0,0.0,0.0,0.0,1.0,0.0,0.0,0.0,0.0,0.0,0.0,1.0,0.0,0.6,0.0,0.0,0.0,0.0,0.0,2021.0,0.9002857853127837,900.0,2.0,960.0,4.0,0.3,480.0,2.0,0.6,480.0,4.948333333,,,,Cu-Cr-Ni-(Co)-Si,two-step aging,0.4,hardness,191.88,,0.4
97.4,0.0,0.0,0.0,0.0,0.0,1.0,0.0,0.0,0.0,0.0,0.0,0.0,1.0,0.0,0.6,0.0,0.0,0.0,0.0,0.0,2021.0,0.9002857853127837,900.0,2.0,960.0,4.0,0.3,480.0,2.0,0.6,520.0,0.0,,,,Cu-Cr-Ni-(Co)-Si,two-step aging,0.4,hardness,133.26,,0.4
97.4,0.0,0.0,0.0,0.0,0.0,1.0,0.0,0.0,0.0,0.0,0.0,0.0,1.0,0.0,0.6,0.0,0.0,0.0,0.0,0.0,2021.0,0.9002857853127837,900.0,2.0,960.0,4.0,0.3,480.0,2.0,0.6,520.0,0.081666667,,,,Cu-Cr-Ni-(Co)-Si,two-step aging,0.4,hardness,143.77,,0.4
97.4,0.0,0.0,0.0,0.0,0.0,1.0,0.0,0.0,0.0,0.0,0.0,0.0,1.0,0.0,0.6,0.0,0.0,0.0,0.0,0.0,2021.0,0.9002857853127837,900.0,2.0,960.0,4.0,0.3,480.0,2.0,0.6,520.0,0.184666667,,,,Cu-Cr-Ni-(Co)-Si,two-step aging,0.4,hardness,151.37,,0.4
97.4,0.0,0.0,0.0,0.0,0.0,1.0,0.0,0.0,0.0,0.0,0.0,0.0,1.0,0.0,0.6,0.0,0.0,0.0,0.0,0.0,2021.0,0.9002857853127837,900.0,2.0,960.0,4.0,0.3,480.0,2.0,0.6,520.0,0.313166667,,,,Cu-Cr-Ni-(Co)-Si,two-step aging,0.4,hardness,162.42,,0.4
97.4,0.0,0.0,0.0,0.0,0.0,1.0,0.0,0.0,0.0,0.0,0.0,0.0,1.0,0.0,0.6,0.0,0.0,0.0,0.0,0.0,2021.0,0.9002857853127837,900.0,2.0,960.0,4.0,0.3,480.0,2.0,0.6,520.0,0.472666667,,,,Cu-Cr-Ni-(Co)-Si,two-step aging,0.4,hardness,172.27,,0.4
97.4,0.0,0.0,0.0,0.0,0.0,1.0,0.0,0.0,0.0,0.0,0.0,0.0,1.0,0.0,0.6,0.0,0.0,0.0,0.0,0.0,2021.0,0.9002857853127837,900.0,2.0,960.0,4.0,0.3,480.0,2.0,0.6,520.0,1.990666667,,,,Cu-Cr-Ni-(Co)-Si,two-step aging,0.4,hardness,183.81,,0.4
97.4,0.0,0.0,0.0,0.0,0.0,1.0,0.0,0.0,0.0,0.0,0.0,0.0,1.0,0.0,0.6,0.0,0.0,0.0,0.0,0.0,2021.0,0.9002857853127837,900.0,2.0,960.0,4.0,0.3,480.0,2.0,0.6,520.0,2.995666667,,,,Cu-Cr-Ni-(Co)-Si,two-step aging,0.4,hardness,192.94,,0.4
97.4,0.0,0.0,0.0,0.0,0.0,1.0,0.0,0.0,0.0,0.0,0.0,0.0,1.0,0.0,0.6,0.0,0.0,0.0,0.0,0.0,2021.0,0.9002857853127837,900.0,2.0,960.0,4.0,0.3,480.0,2.0,0.6,520.0,4.003333333,,,,Cu-Cr-Ni-(Co)-Si,two-step aging,0.4,hardness,191.93,,0.4
97.4,0.0,0.0,0.0,0.0,0.0,1.0,0.0,0.0,0.0,0.0,0.0,0.0,1.0,0.0,0.6,0.0,0.0,0.0,0.0,0.0,2021.0,0.9002857853127837,900.0,2.0,960.0,4.0,0.3,480.0,2.0,0.6,520.0,5.002666667,,,,Cu-Cr-Ni-(Co)-Si,two-step aging,0.4,hardness,187.34,,0.4
97.4,0.0,0.0,0.0,0.0,0.0,1.0,0.0,0.0,0.0,0.0,0.0,0.0,1.0,0.0,0.6,0.0,0.0,0.0,0.0,0.0,2021.0,0.9002857853127837,900.0,2.0,960.0,4.0,0.3,480.0,2.0,0.6,440.0,0.088333333,,,,Cu-Cr-Ni-(Co)-Si,two-step aging,0.4,hardness,138.57,,0.4
97.4,0.0,0.0,0.0,0.0,0.0,1.0,0.0,0.0,0.0,0.0,0.0,0.0,1.0,0.0,0.6,0.0,0.0,0.0,0.0,0.0,2021.0,0.9002857853127837,900.0,2.0,960.0,4.0,0.3,480.0,2.0,0.6,440.0,0.383833333,,,,Cu-Cr-Ni-(Co)-Si,two-step aging,0.4,hardness,150.22,,0.4
97.4,0.0,0.0,0.0,0.0,0.0,1.0,0.0,0.0,0.0,0.0,0.0,0.0,1.0,0.0,0.6,0.0,0.0,0.0,0.0,0.0,2021.0,0.9002857853127837,900.0,2.0,960.0,4.0,0.3,480.0,2.0,0.6,440.0,0.936833333,,,,Cu-Cr-Ni-(Co)-Si,two-step aging,0.4,hardness,159.72,,0.4
97.4,0.0,0.0,0.0,0.0,0.0,1.0,0.0,0.0,0.0,0.0,0.0,0.0,1.0,0.0,0.6,0.0,0.0,0.0,0.0,0.0,2021.0,0.9002857853127837,900.0,2.0,960.0,4.0,0.3,480.0,2.0,0.6,440.0,1.941666667,,,,Cu-Cr-Ni-(Co)-Si,two-step aging,0.4,hardness,163.85,,0.4
97.4,0.0,0.0,0.0,0.0,0.0,1.0,0.0,0.0,0.0,0.0,0.0,0.0,1.0,0.0,0.6,0.0,0.0,0.0,0.0,0.0,2021.0,0.9002857853127837,900.0,2.0,960.0,4.0,0.3,480.0,2.0,0.6,440.0,2.943833333,,,,Cu-Cr-Ni-(Co)-Si,two-step aging,0.4,hardness,171.15,,0.4
97.4,0.0,0.0,0.0,0.0,0.0,1.0,0.0,0.0,0.0,0.0,0.0,0.0,1.0,0.0,0.6,0.0,0.0,0.0,0.0,0.0,2021.0,0.9002857853127837,900.0,2.0,960.0,4.0,0.3,480.0,2.0,0.6,440.0,3.946,,,,Cu-Cr-Ni-(Co)-Si,two-step aging,0.4,hardness,174.5,,0.4
97.4,0.0,0.0,0.0,0.0,0.0,1.0,0.0,0.0,0.0,0.0,0.0,0.0,1.0,0.0,0.6,0.0,0.0,0.0,0.0,0.0,2021.0,0.9002857853127837,900.0,2.0,960.0,4.0,0.3,480.0,2.0,0.6,440.0,4.948333333,,,,Cu-Cr-Ni-(Co)-Si,two-step aging,0.4,hardness,180.28,,0.4
97.4,0.0,0.0,0.0,0.0,0.0,1.0,0.0,0.0,0.0,0.0,0.0,0.0,1.0,0.0,0.6,0.0,0.0,0.0,0.0,0.0,2021.0,0.9002857853127837,900.0,2.0,960.0,4.0,0.3,480.0,2.0,0.6,400.0,0.288166667,,,,Cu-Cr-Ni-(Co)-Si,two-step aging,0.4,hardness,144.34,,0.4
97.4,0.0,0.0,0.0,0.0,0.0,1.0,0.0,0.0,0.0,0.0,0.0,0.0,1.0,0.0,0.6,0.0,0.0,0.0,0.0,0.0,2021.0,0.9002857853127837,900.0,2.0,960.0,4.0,0.3,480.0,2.0,0.6,400.0,0.4655,,,,Cu-Cr-Ni-(Co)-Si,two-step aging,0.4,hardness,149.46,,0.4
97.4,0.0,0.0,0.0,0.0,0.0,1.0,0.0,0.0,0.0,0.0,0.0,0.0,1.0,0.0,0.6,0.0,0.0,0.0,0.0,0.0,2021.0,0.9002857853127837,900.0,2.0,960.0,4.0,0.3,480.0,2.0,0.6,400.0,0.934166667,,,,Cu-Cr-Ni-(Co)-Si,two-step aging,0.4,hardness,155.15,,0.4
97.4,0.0,0.0,0.0,0.0,0.0,1.0,0.0,0.0,0.0,0.0,0.0,0.0,1.0,0.0,0.6,0.0,0.0,0.0,0.0,0.0,2021.0,0.9002857853127837,900.0,2.0,960.0,4.0,0.3,480.0,2.0,0.6,400.0,1.941666667,,,,Cu-Cr-Ni-(Co)-Si,two-step aging,0.4,hardness,158.62,,0.4
97.4,0.0,0.0,0.0,0.0,0.0,1.0,0.0,0.0,0.0,0.0,0.0,0.0,1.0,0.0,0.6,0.0,0.0,0.0,0.0,0.0,2021.0,0.9002857853127837,900.0,2.0,960.0,4.0,0.3,480.0,2.0,0.6,400.0,2.943833333,,,,Cu-Cr-Ni-(Co)-Si,two-step aging,0.4,hardness,163.62,,0.4
97.4,0.0,0.0,0.0,0.0,0.0,1.0,0.0,0.0,0.0,0.0,0.0,0.0,1.0,0.0,0.6,0.0,0.0,0.0,0.0,0.0,2021.0,0.9002857853127837,900.0,2.0,960.0,4.0,0.3,480.0,2.0,0.6,400.0,3.9625,,,,Cu-Cr-Ni-(Co)-Si,two-step aging,0.4,hardness,169.54,,0.4
97.4,0.0,0.0,0.0,0.0,0.0,1.0,0.0,0.0,0.0,0.0,0.0,0.0,1.0,0.0,0.6,0.0,0.0,0.0,0.0,0.0,2021.0,0.9002857853127837,900.0,2.0,960.0,4.0,0.3,480.0,2.0,0.6,400.0,4.97,,,,Cu-Cr-Ni-(Co)-Si,two-step aging,0.4,hardness,171.1,,0.4
97.4,0.0,0.0,0.0,0.0,0.0,1.0,0.0,0.0,0.0,0.0,0.0,0.0,1.0,0.0,0.6,0.0,0.0,0.0,0.0,0.0,2021.0,0.9002857853127837,900.0,2.0,960.0,4.0,0.3,480.0,2.0,0.6,440.0,0.0255,,,,Cu-Cr-Ni-(Co)-Si,two-step aging,0.4,hardness,216.33,,0.4
97.4,0.0,0.0,0.0,0.0,0.0,1.0,0.0,0.0,0.0,0.0,0.0,0.0,1.0,0.0,0.6,0.0,0.0,0.0,0.0,0.0,2021.0,0.9002857853127837,900.0,2.0,960.0,4.0,0.3,480.0,2.0,0.6,440.0,0.267833333,,,,Cu-Cr-Ni-(Co)-Si,two-step aging,0.4,hardness,228.72,,0.4
97.4,0.0,0.0,0.0,0.0,0.0,1.0,0.0,0.0,0.0,0.0,0.0,0.0,1.0,0.0,0.6,0.0,0.0,0.0,0.0,0.0,2021.0,0.9002857853127837,900.0,2.0,960.0,4.0,0.3,480.0,2.0,0.6,440.0,0.923166667,,,,Cu-Cr-Ni-(Co)-Si,two-step aging,0.4,hardness,242.4,,0.4
97.4,0.0,0.0,0.0,0.0,0.0,1.0,0.0,0.0,0.0,0.0,0.0,0.0,1.0,0.0,0.6,0.0,0.0,0.0,0.0,0.0,2021.0,0.9002857853127837,900.0,2.0,960.0,4.0,0.3,480.0,2.0,0.6,440.0,1.9335,,,,Cu-Cr-Ni-(Co)-Si,two-step aging,0.4,hardness,239.73,,0.4
97.4,0.0,0.0,0.0,0.0,0.0,1.0,0.0,0.0,0.0,0.0,0.0,0.0,1.0,0.0,0.6,0.0,0.0,0.0,0.0,0.0,2021.0,0.9002857853127837,900.0,2.0,960.0,4.0,0.3,480.0,2.0,0.6,440.0,2.941166667,,,,Cu-Cr-Ni-(Co)-Si,two-step aging,0.4,hardness,231.1,,0.4
97.4,0.0,0.0,0.0,0.0,0.0,1.0,0.0,0.0,0.0,0.0,0.0,0.0,1.0,0.0,0.6,0.0,0.0,0.0,0.0,0.0,2021.0,0.9002857853127837,900.0,2.0,960.0,4.0,0.3,480.0,2.0,0.6,440.0,3.948833333,,,,Cu-Cr-Ni-(Co)-Si,two-step aging,0.4,hardness,227.09,,0.4
97.4,0.0,0.0,0.0,0.0,0.0,1.0,0.0,0.0,0.0,0.0,0.0,0.0,1.0,0.0,0.6,0.0,0.0,0.0,0.0,0.0,2021.0,0.9002857853127837,900.0,2.0,960.0,4.0,0.3,480.0,2.0,0.6,440.0,4.953666667,,,,Cu-Cr-Ni-(Co)-Si,two-step aging,0.4,hardness,216.51,,0.4
97.4,0.0,0.0,0.0,0.0,0.0,1.0,0.0,0.0,0.0,0.0,0.0,0.0,1.0,0.0,0.6,0.0,0.0,0.0,0.0,0.0,2021.0,0.9002857853127837,900.0,2.0,960.0,4.0,0.3,480.0,2.0,0.6,480.0,0.0,,,,Cu-Cr-Ni-(Co)-Si,two-step aging,0.4,hardness,198.77,,0.4
97.4,0.0,0.0,0.0,0.0,0.0,1.0,0.0,0.0,0.0,0.0,0.0,0.0,1.0,0.0,0.6,0.0,0.0,0.0,0.0,0.0,2021.0,0.9002857853127837,900.0,2.0,960.0,4.0,0.3,480.0,2.0,0.6,480.0,0.081666667,,,,Cu-Cr-Ni-(Co)-Si,two-step aging,0.4,hardness,209.82,,0.4
97.4,0.0,0.0,0.0,0.0,0.0,1.0,0.0,0.0,0.0,0.0,0.0,0.0,1.0,0.0,0.6,0.0,0.0,0.0,0.0,0.0,2021.0,0.9002857853127837,900.0,2.0,960.0,4.0,0.3,480.0,2.0,0.6,480.0,0.1835,,,,Cu-Cr-Ni-(Co)-Si,two-step aging,0.4,hardness,221.39,,0.4
97.4,0.0,0.0,0.0,0.0,0.0,1.0,0.0,0.0,0.0,0.0,0.0,0.0,1.0,0.0,0.6,0.0,0.0,0.0,0.0,0.0,2021.0,0.9002857853127837,900.0,2.0,960.0,4.0,0.3,480.0,2.0,0.6,480.0,0.302666667,,,,Cu-Cr-Ni-(Co)-Si,two-step aging,0.4,hardness,231.73,,0.4
97.4,0.0,0.0,0.0,0.0,0.0,1.0,0.0,0.0,0.0,0.0,0.0,0.0,1.0,0.0,0.6,0.0,0.0,0.0,0.0,0.0,2021.0,0.9002857853127837,900.0,2.0,960.0,4.0,0.3,480.0,2.0,0.6,480.0,0.484666667,,,,Cu-Cr-Ni-(Co)-Si,two-step aging,0.4,hardness,238.38,,0.4
97.4,0.0,0.0,0.0,0.0,0.0,1.0,0.0,0.0,0.0,0.0,0.0,0.0,1.0,0.0,0.6,0.0,0.0,0.0,0.0,0.0,2021.0,0.9002857853127837,900.0,2.0,960.0,4.0,0.3,480.0,2.0,0.6,480.0,0.996666667,,,,Cu-Cr-Ni-(Co)-Si,two-step aging,0.4,hardness,233.34,,0.4
97.4,0.0,0.0,0.0,0.0,0.0,1.0,0.0,0.0,0.0,0.0,0.0,0.0,1.0,0.0,0.6,0.0,0.0,0.0,0.0,0.0,2021.0,0.9002857853127837,900.0,2.0,960.0,4.0,0.3,480.0,2.0,0.6,480.0,2.004333333,,,,Cu-Cr-Ni-(Co)-Si,two-step aging,0.4,hardness,228.25,,0.4
97.4,0.0,0.0,0.0,0.0,0.0,1.0,0.0,0.0,0.0,0.0,0.0,0.0,1.0,0.0,0.6,0.0,0.0,0.0,0.0,0.0,2021.0,0.9002857853127837,900.0,2.0,960.0,4.0,0.3,480.0,2.0,0.6,480.0,3.0065,,,,Cu-Cr-Ni-(Co)-Si,two-step aging,0.4,hardness,217.19,,0.4
97.4,0.0,0.0,0.0,0.0,0.0,1.0,0.0,0.0,0.0,0.0,0.0,0.0,1.0,0.0,0.6,0.0,0.0,0.0,0.0,0.0,2021.0,0.9002857853127837,900.0,2.0,960.0,4.0,0.3,480.0,2.0,0.6,480.0,4.0115,,,,Cu-Cr-Ni-(Co)-Si,two-step aging,0.4,hardness,210.21,,0.4
97.4,0.0,0.0,0.0,0.0,0.0,1.0,0.0,0.0,0.0,0.0,0.0,0.0,1.0,0.0,0.6,0.0,0.0,0.0,0.0,0.0,2021.0,0.9002857853127837,900.0,2.0,960.0,4.0,0.3,480.0,2.0,0.6,480.0,5.0245,,,,Cu-Cr-Ni-(Co)-Si,two-step aging,0.4,hardness,206.1,,0.4
97.4,0.0,0.0,0.0,0.0,0.0,1.0,0.0,0.0,0.0,0.0,0.0,0.0,1.0,0.0,0.6,0.0,0.0,0.0,0.0,0.0,2021.0,0.9002857853127837,900.0,2.0,960.0,4.0,0.3,480.0,2.0,0.6,400.0,0.0745,,,,Cu-Cr-Ni-(Co)-Si,two-step aging,0.4,hardness,209.4,,0.4
97.4,0.0,0.0,0.0,0.0,0.0,1.0,0.0,0.0,0.0,0.0,0.0,0.0,1.0,0.0,0.6,0.0,0.0,0.0,0.0,0.0,2021.0,0.9002857853127837,900.0,2.0,960.0,4.0,0.3,480.0,2.0,0.6,400.0,0.266166667,,,,Cu-Cr-Ni-(Co)-Si,two-step aging,0.4,hardness,214.55,,0.4
97.4,0.0,0.0,0.0,0.0,0.0,1.0,0.0,0.0,0.0,0.0,0.0,0.0,1.0,0.0,0.6,0.0,0.0,0.0,0.0,0.0,2021.0,0.9002857853127837,900.0,2.0,960.0,4.0,0.3,480.0,2.0,0.6,400.0,0.405833333,,,,Cu-Cr-Ni-(Co)-Si,two-step aging,0.4,hardness,222.61,,0.4
97.4,0.0,0.0,0.0,0.0,0.0,1.0,0.0,0.0,0.0,0.0,0.0,0.0,1.0,0.0,0.6,0.0,0.0,0.0,0.0,0.0,2021.0,0.9002857853127837,900.0,2.0,960.0,4.0,0.3,480.0,2.0,0.6,400.0,0.936833333,,,,Cu-Cr-Ni-(Co)-Si,two-step aging,0.4,hardness,229.15,,0.4
97.4,0.0,0.0,0.0,0.0,0.0,1.0,0.0,0.0,0.0,0.0,0.0,0.0,1.0,0.0,0.6,0.0,0.0,0.0,0.0,0.0,2021.0,0.9002857853127837,900.0,2.0,960.0,4.0,0.3,480.0,2.0,0.6,400.0,1.930833333,,,,Cu-Cr-Ni-(Co)-Si,two-step aging,0.4,hardness,236.64,,0.4
97.4,0.0,0.0,0.0,0.0,0.0,1.0,0.0,0.0,0.0,0.0,0.0,0.0,1.0,0.0,0.6,0.0,0.0,0.0,0.0,0.0,2021.0,0.9002857853127837,900.0,2.0,960.0,4.0,0.3,480.0,2.0,0.6,400.0,3.946,,,,Cu-Cr-Ni-(Co)-Si,two-step aging,0.4,hardness,222.33,,0.4
97.4,0.0,0.0,0.0,0.0,0.0,1.0,0.0,0.0,0.0,0.0,0.0,0.0,1.0,0.0,0.6,0.0,0.0,0.0,0.0,0.0,2021.0,0.9002857853127837,900.0,2.0,960.0,4.0,0.3,480.0,2.0,0.6,400.0,4.953666667,,,,Cu-Cr-Ni-(Co)-Si,two-step aging,0.4,hardness,219.11,,0.4
99.56,0.0,0.0,0.0,0.0,0.0,0.24,0.0,0.0,0.0,0.0,0.0,0.0,0.0,0.0,0.0,0.2,0.0,0.0,0.0,0.0,2021.0,0.9002857853127837,960.0,6.0,960.0,1.0,0.8,350.0,0.0,,,,,,,Cu-Cr-Sn,one-step aging,-,hardness,138.06,,
99.56,0.0,0.0,0.0,0.0,0.0,0.24,0.0,0.0,0.0,0.0,0.0,0.0,0.0,0.0,0.0,0.2,0.0,0.0,0.0,0.0,2021.0,0.9002857853127837,960.0,6.0,960.0,1.0,0.8,350.0,1.01,,,,,,,Cu-Cr-Sn,one-step aging,-,hardness,147.65,,
99.56,0.0,0.0,0.0,0.0,0.0,0.24,0.0,0.0,0.0,0.0,0.0,0.0,0.0,0.0,0.0,0.2,0.0,0.0,0.0,0.0,2021.0,0.9002857853127837,960.0,6.0,960.0,1.0,0.8,350.0,2.0,,,,,,,Cu-Cr-Sn,one-step aging,-,hardness,155.18,,
99.56,0.0,0.0,0.0,0.0,0.0,0.24,0.0,0.0,0.0,0.0,0.0,0.0,0.0,0.0,0.0,0.2,0.0,0.0,0.0,0.0,2021.0,0.9002857853127837,960.0,6.0,960.0,1.0,0.8,350.0,3.96,,,,,,,Cu-Cr-Sn,one-step aging,-,hardness,159.65,,
99.56,0.0,0.0,0.0,0.0,0.0,0.24,0.0,0.0,0.0,0.0,0.0,0.0,0.0,0.0,0.0,0.2,0.0,0.0,0.0,0.0,2021.0,0.9002857853127837,960.0,6.0,960.0,1.0,0.8,350.0,5.92,,,,,,,Cu-Cr-Sn,one-step aging,-,hardness,161.18,,
99.56,0.0,0.0,0.0,0.0,0.0,0.24,0.0,0.0,0.0,0.0,0.0,0.0,0.0,0.0,0.0,0.2,0.0,0.0,0.0,0.0,2021.0,0.9002857853127837,960.0,6.0,960.0,1.0,0.8,400.0,0.0,,,,,,,Cu-Cr-Sn,one-step aging,-,hardness,138.53,,
99.56,0.0,0.0,0.0,0.0,0.0,0.24,0.0,0.0,0.0,0.0,0.0,0.0,0.0,0.0,0.0,0.2,0.0,0.0,0.0,0.0,2021.0,0.9002857853127837,960.0,6.0,960.0,1.0,0.8,400.0,1.47,,,,,,,Cu-Cr-Sn,one-step aging,-,hardness,162.29,,
99.56,0.0,0.0,0.0,0.0,0.0,0.24,0.0,0.0,0.0,0.0,0.0,0.0,0.0,0.0,0.0,0.2,0.0,0.0,0.0,0.0,2021.0,0.9002857853127837,960.0,6.0,960.0,1.0,0.8,400.0,3.94,,,,,,,Cu-Cr-Sn,one-step aging,-,hardness,167.59,,
99.56,0.0,0.0,0.0,0.0,0.0,0.24,0.0,0.0,0.0,0.0,0.0,0.0,0.0,0.0,0.0,0.2,0.0,0.0,0.0,0.0,2021.0,0.9002857853127837,960.0,6.0,960.0,1.0,0.8,400.0,5.9,,,,,,,Cu-Cr-Sn,one-step aging,-,hardness,164.71,,
99.56,0.0,0.0,0.0,0.0,0.0,0.24,0.0,0.0,0.0,0.0,0.0,0.0,0.0,0.0,0.0,0.2,0.0,0.0,0.0,0.0,2021.0,0.9002857853127837,960.0,6.0,960.0,1.0,0.8,450.0,0.52,,,,,,,Cu-Cr-Sn,one-step aging,-,hardness,153.71,,
99.56,0.0,0.0,0.0,0.0,0.0,0.24,0.0,0.0,0.0,0.0,0.0,0.0,0.0,0.0,0.0,0.2,0.0,0.0,0.0,0.0,2021.0,0.9002857853127837,960.0,6.0,960.0,1.0,0.8,450.0,1.94,,,,,,,Cu-Cr-Sn,one-step aging,-,hardness,165.24,,
99.56,0.0,0.0,0.0,0.0,0.0,0.24,0.0,0.0,0.0,0.0,0.0,0.0,0.0,0.0,0.0,0.2,0.0,0.0,0.0,0.0,2021.0,0.9002857853127837,960.0,6.0,960.0,1.0,0.8,450.0,3.91,,,,,,,Cu-Cr-Sn,one-step aging,-,hardness,162.94,,
99.56,0.0,0.0,0.0,0.0,0.0,0.24,0.0,0.0,0.0,0.0,0.0,0.0,0.0,0.0,0.0,0.2,0.0,0.0,0.0,0.0,2021.0,0.9002857853127837,960.0,6.0,960.0,1.0,0.8,450.0,5.86,,,,,,,Cu-Cr-Sn,one-step aging,-,hardness,161.65,,
99.56,0.0,0.0,0.0,0.0,0.0,0.24,0.0,0.0,0.0,0.0,0.0,0.0,0.0,0.0,0.0,0.2,0.0,0.0,0.0,0.0,2021.0,0.9002857853127837,960.0,6.0,960.0,1.0,0.8,500.0,0.0,,,,,,,Cu-Cr-Sn,one-step aging,-,hardness,137.59,,
99.56,0.0,0.0,0.0,0.0,0.0,0.24,0.0,0.0,0.0,0.0,0.0,0.0,0.0,0.0,0.0,0.2,0.0,0.0,0.0,0.0,2021.0,0.9002857853127837,960.0,6.0,960.0,1.0,0.8,500.0,0.98,,,,,,,Cu-Cr-Sn,one-step aging,-,hardness,162.18,,
99.56,0.0,0.0,0.0,0.0,0.0,0.24,0.0,0.0,0.0,0.0,0.0,0.0,0.0,0.0,0.0,0.2,0.0,0.0,0.0,0.0,2021.0,0.9002857853127837,960.0,6.0,960.0,1.0,0.8,500.0,1.98,,,,,,,Cu-Cr-Sn,one-step aging,-,hardness,149.76,,
99.56,0.0,0.0,0.0,0.0,0.0,0.24,0.0,0.0,0.0,0.0,0.0,0.0,0.0,0.0,0.0,0.2,0.0,0.0,0.0,0.0,2021.0,0.9002857853127837,960.0,6.0,960.0,1.0,0.8,500.0,3.94,,,,,,,Cu-Cr-Sn,one-step aging,-,hardness,123.24,,
99.56,0.0,0.0,0.0,0.0,0.0,0.24,0.0,0.0,0.0,0.0,0.0,0.0,0.0,0.0,0.0,0.2,0.0,0.0,0.0,0.0,2021.0,0.9002857853127837,960.0,6.0,960.0,1.0,0.8,500.0,5.9,,,,,,,Cu-Cr-Sn,one-step aging,-,hardness,106.47,,
99.18,0.0,0.0,0.0,0.0,0.0,0.22,0.0,0.0,0.0,0.0,0.0,0.0,0.0,0.0,0.0,0.6,0.0,0.0,0.0,0.0,2021.0,0.9002857853127837,960.0,6.0,960.0,1.0,0.8,350.0,0.0,,,,,,,Cu-Cr-Sn,one-step aging,-,hardness,164.7,,
99.18,0.0,0.0,0.0,0.0,0.0,0.22,0.0,0.0,0.0,0.0,0.0,0.0,0.0,0.0,0.0,0.6,0.0,0.0,0.0,0.0,2021.0,0.9002857853127837,960.0,6.0,960.0,1.0,0.8,350.0,0.99,,,,,,,Cu-Cr-Sn,one-step aging,-,hardness,166.72,,
99.18,0.0,0.0,0.0,0.0,0.0,0.22,0.0,0.0,0.0,0.0,0.0,0.0,0.0,0.0,0.0,0.6,0.0,0.0,0.0,0.0,2021.0,0.9002857853127837,960.0,6.0,960.0,1.0,0.8,350.0,1.97,,,,,,,Cu-Cr-Sn,one-step aging,-,hardness,170.9,,
99.18,0.0,0.0,0.0,0.0,0.0,0.22,0.0,0.0,0.0,0.0,0.0,0.0,0.0,0.0,0.0,0.6,0.0,0.0,0.0,0.0,2021.0,0.9002857853127837,960.0,6.0,960.0,1.0,0.8,350.0,3.93,,,,,,,Cu-Cr-Sn,one-step aging,-,hardness,178.28,,
99.18,0.0,0.0,0.0,0.0,0.0,0.22,0.0,0.0,0.0,0.0,0.0,0.0,0.0,0.0,0.0,0.6,0.0,0.0,0.0,0.0,2021.0,0.9002857853127837,960.0,6.0,960.0,1.0,0.8,400.0,0.98,,,,,,,Cu-Cr-Sn,one-step aging,-,hardness,174.33,,
99.18,0.0,0.0,0.0,0.0,0.0,0.22,0.0,0.0,0.0,0.0,0.0,0.0,0.0,0.0,0.0,0.6,0.0,0.0,0.0,0.0,2021.0,0.9002857853127837,960.0,6.0,960.0,1.0,0.8,400.0,1.95,,,,,,,Cu-Cr-Sn,one-step aging,-,hardness,183.36,,
99.18,0.0,0.0,0.0,0.0,0.0,0.22,0.0,0.0,0.0,0.0,0.0,0.0,0.0,0.0,0.0,0.6,0.0,0.0,0.0,0.0,2021.0,0.9002857853127837,960.0,6.0,960.0,1.0,0.8,400.0,3.92,,,,,,,Cu-Cr-Sn,one-step aging,-,hardness,171.19,,
99.18,0.0,0.0,0.0,0.0,0.0,0.22,0.0,0.0,0.0,0.0,0.0,0.0,0.0,0.0,0.0,0.6,0.0,0.0,0.0,0.0,2021.0,0.9002857853127837,960.0,6.0,960.0,1.0,0.8,450.0,0.06,,,,,,,Cu-Cr-Sn,one-step aging,-,hardness,165.45,,
99.18,0.0,0.0,0.0,0.0,0.0,0.22,0.0,0.0,0.0,0.0,0.0,0.0,0.0,0.0,0.0,0.6,0.0,0.0,0.0,0.0,2021.0,0.9002857853127837,960.0,6.0,960.0,1.0,0.8,450.0,0.97,,,,,,,Cu-Cr-Sn,one-step aging,-,hardness,169.78,,
99.18,0.0,0.0,0.0,0.0,0.0,0.22,0.0,0.0,0.0,0.0,0.0,0.0,0.0,0.0,0.0,0.6,0.0,0.0,0.0,0.0,2021.0,0.9002857853127837,960.0,6.0,960.0,1.0,0.8,450.0,1.95,,,,,,,Cu-Cr-Sn,one-step aging,-,hardness,160.97,,
99.18,0.0,0.0,0.0,0.0,0.0,0.22,0.0,0.0,0.0,0.0,0.0,0.0,0.0,0.0,0.0,0.6,0.0,0.0,0.0,0.0,2021.0,0.9002857853127837,960.0,6.0,960.0,1.0,0.8,450.0,3.91,,,,,,,Cu-Cr-Sn,one-step aging,-,hardness,150.6,,
99.18,0.0,0.0,0.0,0.0,0.0,0.22,0.0,0.0,0.0,0.0,0.0,0.0,0.0,0.0,0.0,0.6,0.0,0.0,0.0,0.0,2021.0,0.9002857853127837,960.0,6.0,960.0,1.0,0.8,500.0,0.08,,,,,,,Cu-Cr-Sn,one-step aging,-,hardness,162.24,,
99.18,0.0,0.0,0.0,0.0,0.0,0.22,0.0,0.0,0.0,0.0,0.0,0.0,0.0,0.0,0.0,0.6,0.0,0.0,0.0,0.0,2021.0,0.9002857853127837,960.0,6.0,960.0,1.0,0.8,500.0,0.49,,,,,,,Cu-Cr-Sn,one-step aging,-,hardness,146.49,,
99.18,0.0,0.0,0.0,0.0,0.0,0.22,0.0,0.0,0.0,0.0,0.0,0.0,0.0,0.0,0.0,0.6,0.0,0.0,0.0,0.0,2021.0,0.9002857853127837,960.0,6.0,960.0,1.0,0.8,500.0,0.69,,,,,,,Cu-Cr-Sn,one-step aging,-,hardness,138.58,,
99.18,0.0,0.0,0.0,0.0,0.0,0.22,0.0,0.0,0.0,0.0,0.0,0.0,0.0,0.0,0.0,0.6,0.0,0.0,0.0,0.0,2021.0,0.9002857853127837,960.0,6.0,960.0,1.0,0.8,500.0,0.96,,,,,,,Cu-Cr-Sn,one-step aging,-,hardness,129.7,,
