Repository: djz031129/data

# Data and code for “Machine learning prediction of hardness and electrical conductivity in Cu–Cr-based alloys”

This repository contains the datasets, processed data, result tables, model state file, and complete manuscript-figure generation code used for the manuscript:

**Machine learning prediction of hardness and electrical conductivity in Cu–Cr-based alloys**

Authors: Jianzeng Du, Yanchao Chai, Jiao Man, Menghang Li, Yuxue Zhang, and Wenzheng An.

## Repository contents

```text
CuCr_ML_Data_Code_Repository/
├── README.md
├── CITATION.cff
├── LICENSE.md
├── requirements.txt
├── Data/
│   ├── raw/
│   │   └── Cu-Cr-X dataset.xlsx
│   ├── processed/

File: Data/processed/cucrx_hardness_processed.csv (part 6 of 7)
Cu,Ag,Al,B,Ce,Co,Cr,Er,Fe,Hf,Mg,Mn,Nb,Ni,Sc,Si,Sn,Ti,Y,Zn,Zr,year,source_reliability,homogenization temperature (℃),homogenization time (h),solution temperature (℃),solution time (h),CR1,Temp1 (℃),time1 (h),CR2,Temp2 (℃),time2 (h),CR3,Temp3 (℃),time3 (h),alloy classification,process classification,hot rolling or forging,y_name,y_data,hot_rolling_temp,hot_rolling_reduction
99.18,0.0,0.0,0.0,0.0,0.0,0.22,0.0,0.0,0.0,0.0,0.0,0.0,0.0,0.0,0.0,0.6,0.0,0.0,0.0,0.0,2021.0,0.9002857853127837,960.0,6.0,960.0,1.0,0.8,500.0,1.98,,,,,,,Cu-Cr-Sn,one-step aging,-,hardness,120.82,,
99.18,0.0,0.0,0.0,0.0,0.0,0.22,0.0,0.0,0.0,0.0,0.0,0.0,0.0,0.0,0.0,0.6,0.0,0.0,0.0,0.0,2021.0,0.9002857853127837,960.0,6.0,960.0,1.0,0.8,500.0,3.92,,,,,,,Cu-Cr-Sn,one-step aging,-,hardness,113.13,,
99.1,0.0,0.0,0.0,0.0,0.0,0.67,0.0,0.0,0.0,0.0,0.0,0.0,0.0,0.0,0.0,0.23,0.0,0.0,0.0,0.0,2021.0,0.9002857853127837,960.0,6.0,960.0,1.0,0.8,350.0,0.9,,,,,,,Cu-Cr-Sn,one-step aging,-,hardness,156.4,,
99.1,0.0,0.0,0.0,0.0,0.0,0.67,0.0,0.0,0.0,0.0,0.0,0.0,0.0,0.0,0.0,0.23,0.0,0.0,0.0,0.0,2021.0,0.9002857853127837,960.0,6.0,960.0,1.0,0.8,350.0,1.92,,,,,,,Cu-Cr-Sn,one-step aging,-,hardness,157.87,,
99.1,0.0,0.0,0.0,0.0,0.0,0.67,0.0,0.0,0.0,0.0,0.0,0.0,0.0,0.0,0.0,0.23,0.0,0.0,0.0,0.0,2021.0,0.9002857853127837,960.0,6.0,960.0,1.0,0.8,350.0,3.95,,,,,,,Cu-Cr-Sn,one-step aging,-,hardness,160.0,,
99.1,0.0,0.0,0.0,0.0,0.0,0.67,0.0,0.0,0.0,0.0,0.0,0.0,0.0,0.0,0.0,0.23,0.0,0.0,0.0,0.0,2021.0,0.9002857853127837,960.0,6.0,960.0,1.0,0.8,400.0,0.0,,,,,,,Cu-Cr-Sn,one-step aging,-,hardness,151.95,,
99.1,0.0,0.0,0.0,0.0,0.0,0.67,0.0,0.0,0.0,0.0,0.0,0.0,0.0,0.0,0.0,0.23,0.0,0.0,0.0,0.0,2021.0,0.9002857853127837,960.0,6.0,960.0,1.0,0.8,400.0,0.84,,,,,,,Cu-Cr-Sn,one-step aging,-,hardness,173.66,,
99.1,0.0,0.0,0.0,0.0,0.0,0.67,0.0,0.0,0.0,0.0,0.0,0.0,0.0,0.0,0.0,0.23,0.0,0.0,0.0,0.0,2021.0,0.9002857853127837,960.0,6.0,960.0,1.0,0.8,400.0,2.03,,,,,,,Cu-Cr-Sn,one-step aging,-,hardness,187.74,,
99.1,0.0,0.0,0.0,0.0,0.0,0.67,0.0,0.0,0.0,0.0,0.0,0.0,0.0,0.0,0.0,0.23,0.0,0.0,0.0,0.0,2021.0,0.9002857853127837,960.0,6.0,960.0,1.0,0.8,400.0,4.06,,,,,,,Cu-Cr-Sn,one-step aging,-,hardness,181.34,,
99.1,0.0,0.0,0.0,0.0,0.0,0.67,0.0,0.0,0.0,0.0,0.0,0.0,0.0,0.0,0.0,0.23,0.0,0.0,0.0,0.0,2021.0,0.9002857853127837,960.0,6.0,960.0,1.0,0.8,400.0,6.09,,,,,,,Cu-Cr-Sn,one-step aging,-,hardness,173.84,,
99.1,0.0,0.0,0.0,0.0,0.0,0.67,0.0,0.0,0.0,0.0,0.0,0.0,0.0,0.0,0.0,0.23,0.0,0.0,0.0,0.0,2021.0,0.9002857853127837,960.0,6.0,960.0,1.0,0.8,450.0,0.0,,,,,,,Cu-Cr-Sn,one-step aging,-,hardness,151.16,,
99.1,0.0,0.0,0.0,0.0,0.0,0.67,0.0,0.0,0.0,0.0,0.0,0.0,0.0,0.0,0.0,0.23,0.0,0.0,0.0,0.0,2021.0,0.9002857853127837,960.0,6.0,960.0,1.0,0.8,450.0,0.6,,,,,,,Cu-Cr-Sn,one-step aging,-,hardness,169.82,,
99.1,0.0,0.0,0.0,0.0,0.0,0.67,0.0,0.0,0.0,0.0,0.0,0.0,0.0,0.0,0.0,0.23,0.0,0.0,0.0,0.0,2021.0,0.9002857853127837,960.0,6.0,960.0,1.0,0.8,450.0,0.89,,,,,,,Cu-Cr-Sn,one-step aging,-,hardness,176.65,,
99.1,0.0,0.0,0.0,0.0,0.0,0.67,0.0,0.0,0.0,0.0,0.0,0.0,0.0,0.0,0.0,0.23,0.0,0.0,0.0,0.0,2021.0,0.9002857853127837,960.0,6.0,960.0,1.0,0.8,450.0,1.96,,,,,,,Cu-Cr-Sn,one-step aging,-,hardness,165.61,,
99.1,0.0,0.0,0.0,0.0,0.0,0.67,0.0,0.0,0.0,0.0,0.0,0.0,0.0,0.0,0.0,0.23,0.0,0.0,0.0,0.0,2021.0,0.9002857853127837,960.0,6.0,960.0,1.0,0.8,450.0,4.0,,,,,,,Cu-Cr-Sn,one-step aging,-,hardness,157.74,,
99.1,0.0,0.0,0.0,0.0,0.0,0.67,0.0,0.0,0.0,0.0,0.0,0.0,0.0,0.0,0.0,0.23,0.0,0.0,0.0,0.0,2021.0,0.9002857853127837,960.0,6.0,960.0,1.0,0.8,450.0,6.03,,,,,,,Cu-Cr-Sn,one-step aging,-,hardness,150.85,,
99.1,0.0,0.0,0.0,0.0,0.0,0.67,0.0,0.0,0.0,0.0,0.0,0.0,0.0,0.0,0.0,0.23,0.0,0.0,0.0,0.0,2021.0,0.9002857853127837,960.0,6.0,960.0,1.0,0.8,500.0,0.0,,,,,,,Cu-Cr-Sn,one-step aging,-,hardness,149.02,,
99.1,0.0,0.0,0.0,0.0,0.0,0.67,0.0,0.0,0.0,0.0,0.0,0.0,0.0,0.0,0.0,0.23,0.0,0.0,0.0,0.0,2021.0,0.9002857853127837,960.0,6.0,960.0,1.0,0.8,500.0,1.02,,,,,,,Cu-Cr-Sn,one-step aging,-,hardness,161.22,,
99.1,0.0,0.0,0.0,0.0,0.0,0.67,0.0,0.0,0.0,0.0,0.0,0.0,0.0,0.0,0.0,0.23,0.0,0.0,0.0,0.0,2021.0,0.9002857853127837,960.0,6.0,960.0,1.0,0.8,500.0,2.04,,,,,,,Cu-Cr-Sn,one-step aging,-,hardness,154.51,,
99.1,0.0,0.0,0.0,0.0,0.0,0.67,0.0,0.0,0.0,0.0,0.0,0.0,0.0,0.0,0.0,0.23,0.0,0.0,0.0,0.0,2021.0,0.9002857853127837,960.0,6.0,960.0,1.0,0.8,500.0,4.07,,,,,,,Cu-Cr-Sn,one-step aging,-,hardness,140.91,,
99.1,0.0,0.0,0.0,0.0,0.0,0.67,0.0,0.0,0.0,0.0,0.0,0.0,0.0,0.0,0.0,0.23,0.0,0.0,0.0,0.0,2021.0,0.9002857853127837,960.0,6.0,960.0,1.0,0.8,500.0,6.09,,,,,,,Cu-Cr-Sn,one-step aging,-,hardness,112.44,,
98.85,0.0,0.0,0.0,0.0,0.0,1.04,0.0,0.02,0.0,0.0,0.0,0.0,0.01,0.0,0.0,0.0,0.0,0.0,0.0,0.08,2022.0,0.9062857853127837,,,980.0,1.5,0.8,420.0,0.16,,,,,,,Cu-Cr-Zr,one-step aging,-,hardness,177.83,,
98.85,0.0,0.0,0.0,0.0,0.0,1.04,0.0,0.02,0.0,0.0,0.0,0.0,0.01,0.0,0.0,0.0,0.0,0.0,0.0,0.08,2022.0,0.9062857853127837,,,980.0,1.5,0.8,420.0,0.88,,,,,,,Cu-Cr-Zr,one-step aging,-,hardness,179.26,,
98.85,0.0,0.0,0.0,0.0,0.0,1.04,0.0,0.02,0.0,0.0,0.0,0.0,0.01,0.0,0.0,0.0,0.0,0.0,0.0,0.08,2022.0,0.9062857853127837,,,980.0,1.5,0.8,420.0,1.88,,,,,,,Cu-Cr-Zr,one-step aging,-,hardness,187.26,,
98.85,0.0,0.0,0.0,0.0,0.0,1.04,0.0,0.02,0.0,0.0,0.0,0.0,0.01,0.0,0.0,0.0,0.0,0.0,0.0,0.08,2022.0,0.9062857853127837,,,980.0,1.5,0.8,420.0,3.9,,,,,,,Cu-Cr-Zr,one-step aging,-,hardness,182.0,,
98.85,0.0,0.0,0.0,0.0,0.0,1.04,0.0,0.02,0.0,0.0,0.0,0.0,0.01,0.0,0.0,0.0,0.0,0.0,0.0,0.08,2022.0,0.9062857853127837,,,980.0,1.5,0.8,420.0,5.9,,,,,,,Cu-Cr-Zr,one-step aging,-,hardness,183.43,,
98.85,0.0,0.0,0.0,0.0,0.0,1.04,0.0,0.02,0.0,0.0,0.0,0.0,0.01,0.0,0.0,0.0,0.0,0.0,0.0,0.08,2022.0,0.9062857853127837,,,980.0,1.5,0.8,420.0,9.87,,,,,,,Cu-Cr-Zr,one-step aging,-,hardness,184.17,,
98.85,0.0,0.0,0.0,0.0,0.0,1.04,0.0,0.02,0.0,0.0,0.0,0.0,0.01,0.0,0.0,0.0,0.0,0.0,0.0,0.08,2022.0,0.9062857853127837,,,980.0,1.5,,420.0,1.0,0.8,420.0,0.0,,,,Cu-Cr-Zr,two-step aging,-,hardness,177.57,,
98.85,0.0,0.0,0.0,0.0,0.0,1.04,0.0,0.02,0.0,0.0,0.0,0.0,0.01,0.0,0.0,0.0,0.0,0.0,0.0,0.08,2022.0,0.9062857853127837,,,980.0,1.5,,420.0,1.0,0.8,420.0,0.4,,,,Cu-Cr-Zr,two-step aging,-,hardness,188.04,,
98.85,0.0,0.0,0.0,0.0,0.0,1.04,0.0,0.02,0.0,0.0,0.0,0.0,0.01,0.0,0.0,0.0,0.0,0.0,0.0,0.08,2022.0,0.9062857853127837,,,980.0,1.5,,420.0,1.0,0.8,420.0,0.73,,,,Cu-Cr-Zr,two-step aging,-,hardness,194.57,,
98.85,0.0,0.0,0.0,0.0,0.0,1.04,0.0,0.02,0.0,0.0,0.0,0.0,0.01,0.0,0.0,0.0,0.0,0.0,0.0,0.08,2022.0,0.9062857853127837,,,980.0,1.5,,420.0,1.0,0.8,420.0,1.02,,,,Cu-Cr-Zr,two-step aging,-,hardness,195.83,,
98.85,0.0,0.0,0.0,0.0,0.0,1.04,0.0,0.02,0.0,0.0,0.0,0.0,0.01,0.0,0.0,0.0,0.0,0.0,0.0,0.08,2022.0,0.9062857853127837,,,980.0,1.5,,420.0,1.0,0.8,420.0,1.24,,,,Cu-Cr-Zr,two-step aging,-,hardness,195.13,,
98.85,0.0,0.0,0.0,0.0,0.0,1.04,0.0,0.02,0.0,0.0,0.0,0.0,0.01,0.0,0.0,0.0,0.0,0.0,0.0,0.08,2022.0,0.9062857853127837,,,980.0,1.5,,420.0,1.0,0.8,420.0,2.03,,,,Cu-Cr-Zr,two-step aging,-,hardness,191.7,,
98.85,0.0,0.0,0.0,0.0,0.0,1.04,0.0,0.02,0.0,0.0,0.0,0.0,0.01,0.0,0.0,0.0,0.0,0.0,0.0,0.08,2022.0,0.9062857853127837,,,980.0,1.5,,420.0,1.0,0.8,420.0,2.23,,,,Cu-Cr-Zr,two-step aging,-,hardness,192.39,,
98.85,0.0,0.0,0.0,0.0,0.0,1.04,0.0,0.02,0.0,0.0,0.0,0.0,0.01,0.0,0.0,0.0,0.0,0.0,0.0,0.08,2022.0,0.9062857853127837,,,980.0,1.5,,420.0,1.0,0.8,420.0,4.04,,,,Cu-Cr-Zr,two-step aging,-,hardness,195.48,,
98.85,0.0,0.0,0.0,0.0,0.0,1.04,0.0,0.02,0.0,0.0,0.0,0.0,0.01,0.0,0.0,0.0,0.0,0.0,0.0,0.08,2022.0,0.9062857853127837,,,980.0,1.5,,420.0,1.0,0.8,420.0,4.26,,,,Cu-Cr-Zr,two-step aging,-,hardness,196.09,,
98.85,0.0,0.0,0.0,0.0,0.0,1.04,0.0,0.02,0.0,0.0,0.0,0.0,0.01,0.0,0.0,0.0,0.0,0.0,0.0,0.08,2022.0,0.9062857853127837,,,980.0,1.5,,420.0,1.0,0.8,420.0,6.15,,,,Cu-Cr-Zr,two-step aging,-,hardness,196.52,,
98.85,0.0,0.0,0.0,0.0,0.0,1.04,0.0,0.02,0.0,0.0,0.0,0.0,0.01,0.0,0.0,0.0,0.0,0.0,0.0,0.08,2022.0,0.9062857853127837,,,980.0,1.5,,420.0,1.0,0.8,420.0,10.16,,,,Cu-Cr-Zr,two-step aging,-,hardness,195.26,,
98.85,0.0,0.0,0.0,0.0,0.0,1.04,0.0,0.02,0.0,0.0,0.0,0.0,0.01,0.0,0.0,0.0,0.0,0.0,0.0,0.08,2022.0,0.9062857853127837,,,980.0,1.5,,480.0,2.0,0.8,420.0,0.0,,,,Cu-Cr-Zr,two-step aging,-,hardness,184.96,,
98.85,0.0,0.0,0.0,0.0,0.0,1.04,0.0,0.02,0.0,0.0,0.0,0.0,0.01,0.0,0.0,0.0,0.0,0.0,0.0,0.08,2022.0,0.9062857853127837,,,980.0,1.5,,480.0,2.0,0.8,420.0,0.5,,,,Cu-Cr-Zr,two-step aging,-,hardness,188.39,,
98.85,0.0,0.0,0.0,0.0,0.0,1.04,0.0,0.02,0.0,0.0,0.0,0.0,0.01,0.0,0.0,0.0,0.0,0.0,0.0,0.08,2022.0,0.9062857853127837,,,980.0,1.5,,480.0,2.0,0.8,420.0,0.9,,,,Cu-Cr-Zr,two-step aging,-,hardness,191.43,,
98.85,0.0,0.0,0.0,0.0,0.0,1.04,0.0,0.02,0.0,0.0,0.0,0.0,0.01,0.0,0.0,0.0,0.0,0.0,0.0,0.08,2022.0,0.9062857853127837,,,980.0,1.5,,480.0,2.0,0.8,420.0,1.12,,,,Cu-Cr-Zr,two-step aging,-,hardness,191.48,,
98.85,0.0,0.0,0.0,0.0,0.0,1.04,0.0,0.02,0.0,0.0,0.0,0.0,0.01,0.0,0.0,0.0,0.0,0.0,0.0,0.08,2022.0,0.9062857853127837,,,980.0,1.5,,480.0,2.0,0.8,420.0,1.91,,,,Cu-Cr-Zr,two-step aging,-,hardness,186.57,,
98.85,0.0,0.0,0.0,0.0,0.0,1.04,0.0,0.02,0.0,0.0,0.0,0.0,0.01,0.0,0.0,0.0,0.0,0.0,0.0,0.08,2022.0,0.9062857853127837,,,980.0,1.5,,480.0,2.0,0.8,420.0,2.1,,,,Cu-Cr-Zr,two-step aging,-,hardness,187.0,,
98.85,0.0,0.0,0.0,0.0,0.0,1.04,0.0,0.02,0.0,0.0,0.0,0.0,0.01,0.0,0.0,0.0,0.0,0.0,0.0,0.08,2022.0,0.9062857853127837,,,980.0,1.5,,480.0,2.0,0.8,420.0,4.01,,,,Cu-Cr-Zr,two-step aging,-,hardness,187.35,,
98.85,0.0,0.0,0.0,0.0,0.0,1.04,0.0,0.02,0.0,0.0,0.0,0.0,0.01,0.0,0.0,0.0,0.0,0.0,0.0,0.08,2022.0,0.9062857853127837,,,980.0,1.5,,480.0,2.0,0.8,420.0,6.02,,,,Cu-Cr-Zr,two-step aging,-,hardness,186.0,,
98.85,0.0,0.0,0.0,0.0,0.0,1.04,0.0,0.02,0.0,0.0,0.0,0.0,0.01,0.0,0.0,0.0,0.0,0.0,0.0,0.08,2022.0,0.9062857853127837,,,980.0,1.5,,480.0,2.0,0.8,420.0,10.02,,,,Cu-Cr-Zr,two-step aging,-,hardness,185.74,,
99.05,0.0,0.0,0.0,0.0,0.0,0.35,0.0,0.0,0.0,0.0,0.0,0.0,0.0,0.0,0.0,0.0,0.0,0.0,0.4,0.2,2023.0,0.9122857853127836,960.0,6.0,940.0,4.0,0.7,500.0,0.0,,,,,,,Cu-Cr-Zr,one-step aging,-,hardness,171.22,,
99.05,0.0,0.0,0.0,0.0,0.0,0.35,0.0,0.0,0.0,0.0,0.0,0.0,0.0,0.0,0.0,0.0,0.0,0.0,0.4,0.2,2023.0,0.9122857853127836,960.0,6.0,940.0,4.0,0.7,500.0,0.019,,,,,,,Cu-Cr-Zr,one-step aging,-,hardness,161.42,,
99.05,0.0,0.0,0.0,0.0,0.0,0.35,0.0,0.0,0.0,0.0,0.0,0.0,0.0,0.0,0.0,0.0,0.0,0.0,0.4,0.2,2023.0,0.9122857853127836,960.0,6.0,940.0,4.0,0.7,500.0,0.191166667,,,,,,,Cu-Cr-Zr,one-step aging,-,hardness,171.64,,
99.05,0.0,0.0,0.0,0.0,0.0,0.35,0.0,0.0,0.0,0.0,0.0,0.0,0.0,0.0,0.0,0.0,0.0,0.0,0.4,0.2,2023.0,0.9122857853127836,960.0,6.0,940.0,4.0,0.7,500.0,0.454333333,,,,,,,Cu-Cr-Zr,one-step aging,-,hardness,171.33,,
99.05,0.0,0.0,0.0,0.0,0.0,0.35,0.0,0.0,0.0,0.0,0.0,0.0,0.0,0.0,0.0,0.0,0.0,0.0,0.4,0.2,2023.0,0.9122857853127836,960.0,6.0,940.0,4.0,0.7,500.0,0.9265,,,,,,,Cu-Cr-Zr,one-step aging,-,hardness,162.25,,
99.05,0.0,0.0,0.0,0.0,0.0,0.35,0.0,0.0,0.0,0.0,0.0,0.0,0.0,0.0,0.0,0.0,0.0,0.0,0.4,0.2,2023.0,0.9122857853127836,960.0,6.0,940.0,4.0,0.7,500.0,1.449833333,,,,,,,Cu-Cr-Zr,one-step aging,-,hardness,159.42,,
99.05,0.0,0.0,0.0,0.0,0.0,0.35,0.0,0.0,0.0,0.0,0.0,0.0,0.0,0.0,0.0,0.0,0.0,0.0,0.4,0.2,2023.0,0.9122857853127836,960.0,6.0,940.0,4.0,0.7,500.0,1.9675,,,,,,,Cu-Cr-Zr,one-step aging,-,hardness,158.65,,
99.05,0.0,0.0,0.0,0.0,0.0,0.35,0.0,0.0,0.0,0.0,0.0,0.0,0.0,0.0,0.0,0.0,0.0,0.0,0.4,0.2,2023.0,0.9122857853127836,960.0,6.0,940.0,4.0,0.7,500.0,2.963,,,,,,,Cu-Cr-Zr,one-step aging,-,hardness,155.25,,
99.05,0.0,0.0,0.0,0.0,0.0,0.35,0.0,0.0,0.0,0.0,0.0,0.0,0.0,0.0,0.0,0.0,0.0,0.0,0.4,0.2,2023.0,0.9122857853127836,960.0,6.0,940.0,4.0,0.7,500.0,3.9675,,,,,,,Cu-Cr-Zr,one-step aging,-,hardness,151.43,,
99.05,0.0,0.0,0.0,0.0,0.0,0.35,0.0,0.0,0.0,0.0,0.0,0.0,0.0,0.0,0.0,0.0,0.0,0.0,0.4,0.2,2023.0,0.9122857853127836,960.0,6.0,940.0,4.0,0.7,500.0,4.9675,,,,,,,Cu-Cr-Zr,one-step aging,-,hardness,150.66,,
99.05,0.0,0.0,0.0,0.0,0.0,0.35,0.0,0.0,0.0,0.0,0.0,0.0,0.0,0.0,0.0,0.0,0.0,0.0,0.4,0.2,2023.0,0.9122857853127836,960.0,6.0,940.0,4.0,0.7,500.0,5.976166667,,,,,,,Cu-Cr-Zr,one-step aging,-,hardness,149.26,,
99.05,0.0,0.0,0.0,0.0,0.0,0.35,0.0,0.0,0.0,0.0,0.0,0.0,0.0,0.0,0.0,0.0,0.0,0.0,0.4,0.2,2023.0,0.9122857853127836,960.0,6.0,940.0,4.0,0.7,500.0,6.985,,,,,,,Cu-Cr-Zr,one-step aging,-,hardness,148.82,,
99.05,0.0,0.0,0.0,0.0,0.0,0.35,0.0,0.0,0.0,0.0,0.0,0.0,0.0,0.0,0.0,0.0,0.0,0.0,0.4,0.2,2023.0,0.9122857853127836,960.0,6.0,940.0,4.0,0.7,500.0,8.0025,,,,,,,Cu-Cr-Zr,one-step aging,-,hardness,144.73,,
99.05,0.0,0.0,0.0,0.0,0.0,0.35,0.0,0.0,0.0,0.0,0.0,0.0,0.0,0.0,0.0,0.0,0.0,0.0,0.4,0.2,2023.0,0.9122857853127836,960.0,6.0,940.0,4.0,0.7,500.0,8.998166667,,,,,,,Cu-Cr-Zr,one-step aging,-,hardness,136.98,,
99.05,0.0,0.0,0.0,0.0,0.0,0.35,0.0,0.0,0.0,0.0,0.0,0.0,0.0,0.0,0.0,0.0,0.0,0.0,0.4,0.2,2023.0,0.9122857853127836,960.0,6.0,940.0,4.0,0.7,500.0,9.989333333,,,,,,,Cu-Cr-Zr,one-step aging,-,hardness,136.04,,
99.05,0.0,0.0,0.0,0.0,0.0,0.35,0.0,0.0,0.0,0.0,0.0,0.0,0.0,0.0,0.0,0.0,0.0,0.0,0.4,0.2,2023.0,0.9122857853127836,960.0,6.0,940.0,4.0,0.7,450.0,0.364,,,,,,,Cu-Cr-Zr,one-step aging,-,hardness,140.68,,
99.05,0.0,0.0,0.0,0.0,0.0,0.35,0.0,0.0,0.0,0.0,0.0,0.0,0.0,0.0,0.0,0.0,0.0,0.0,0.4,0.2,2023.0,0.9122857853127836,960.0,6.0,940.0,4.0,0.7,450.0,0.627166667,,,,,,,Cu-Cr-Zr,one-step aging,-,hardness,150.02,,
99.05,0.0,0.0,0.0,0.0,0.0,0.35,0.0,0.0,0.0,0.0,0.0,0.0,0.0,0.0,0.0,0.0,0.0,0.0,0.4,0.2,2023.0,0.9122857853127836,960.0,6.0,940.0,4.0,0.7,450.0,0.8815,,,,,,,Cu-Cr-Zr,one-step aging,-,hardness,157.87,,
99.05,0.0,0.0,0.0,0.0,0.0,0.35,0.0,0.0,0.0,0.0,0.0,0.0,0.0,0.0,0.0,0.0,0.0,0.0,0.4,0.2,2023.0,0.9122857853127836,960.0,6.0,940.0,4.0,0.7,450.0,1.434166667,,,,,,,Cu-Cr-Zr,one-step aging,-,hardness,165.71,,
99.05,0.0,0.0,0.0,0.0,0.0,0.35,0.0,0.0,0.0,0.0,0.0,0.0,0.0,0.0,0.0,0.0,0.0,0.0,0.4,0.2,2023.0,0.9122857853127836,960.0,6.0,940.0,4.0,0.7,450.0,1.929833333,,,,,,,Cu-Cr-Zr,one-step aging,-,hardness,169.86,,
99.05,0.0,0.0,0.0,0.0,0.0,0.35,0.0,0.0,0.0,0.0,0.0,0.0,0.0,0.0,0.0,0.0,0.0,0.0,0.4,0.2,2023.0,0.9122857853127836,960.0,6.0,940.0,4.0,0.7,450.0,2.934166667,,,,,,,Cu-Cr-Zr,one-step aging,-,hardness,165.33,,
99.05,0.0,0.0,0.0,0.0,0.0,0.35,0.0,0.0,0.0,0.0,0.0,0.0,0.0,0.0,0.0,0.0,0.0,0.0,0.4,0.2,2023.0,0.9122857853127836,960.0,6.0,940.0,4.0,0.7,450.0,3.938666667,,,,,,,Cu-Cr-Zr,one-step aging,-,hardness,165.19,,
99.05,0.0,0.0,0.0,0.0,0.0,0.35,0.0,0.0,0.0,0.0,0.0,0.0,0.0,0.0,0.0,0.0,0.0,0.0,0.4,0.2,2023.0,0.9122857853127836,960.0,6.0,940.0,4.0,0.7,450.0,4.947333333,,,,,,,Cu-Cr-Zr,one-step aging,-,hardness,162.5,,
99.05,0.0,0.0,0.0,0.0,0.0,0.35,0.0,0.0,0.0,0.0,0.0,0.0,0.0,0.0,0.0,0.0,0.0,0.0,0.4,0.2,2023.0,0.9122857853127836,960.0,6.0,940.0,4.0,0.7,450.0,5.947333333,,,,,,,Cu-Cr-Zr,one-step aging,-,hardness,162.06,,
99.05,0.0,0.0,0.0,0.0,0.0,0.35,0.0,0.0,0.0,0.0,0.0,0.0,0.0,0.0,0.0,0.0,0.0,0.0,0.4,0.2,2023.0,0.9122857853127836,960.0,6.0,940.0,4.0,0.7,450.0,6.956166667,,,,,,,Cu-Cr-Zr,one-step aging,-,hardness,162.5,,
99.05,0.0,0.0,0.0,0.0,0.0,0.35,0.0,0.0,0.0,0.0,0.0,0.0,0.0,0.0,0.0,0.0,0.0,0.0,0.4,0.2,2023.0,0.9122857853127836,960.0,6.0,940.0,4.0,0.7,450.0,7.978,,,,,,,Cu-Cr-Zr,one-step aging,-,hardness,162.23,,
99.05,0.0,0.0,0.0,0.0,0.0,0.35,0.0,0.0,0.0,0.0,0.0,0.0,0.0,0.0,0.0,0.0,0.0,0.0,0.4,0.2,2023.0,0.9122857853127836,960.0,6.0,940.0,4.0,0.7,450.0,8.969333333,,,,,,,Cu-Cr-Zr,one-step aging,-,hardness,158.96,,
99.05,0.0,0.0,0.0,0.0,0.0,0.35,0.0,0.0,0.0,0.0,0.0,0.0,0.0,0.0,0.0,0.0,0.0,0.0,0.4,0.2,2023.0,0.9122857853127836,960.0,6.0,940.0,4.0,0.7,450.0,9.9605,,,,,,,Cu-Cr-Zr,one-step aging,-,hardness,161.26,,
99.05,0.0,0.0,0.0,0.0,0.0,0.35,0.0,0.0,0.0,0.0,0.0,0.0,0.0,0.0,0.0,0.0,0.0,0.0,0.4,0.2,2023.0,0.9122857853127836,960.0,6.0,940.0,4.0,0.7,400.0,0.413666667,,,,,,,Cu-Cr-Zr,one-step aging,-,hardness,140.88,,
99.05,0.0,0.0,0.0,0.0,0.0,0.35,0.0,0.0,0.0,0.0,0.0,0.0,0.0,0.0,0.0,0.0,0.0,0.0,0.4,0.2,2023.0,0.9122857853127836,960.0,6.0,940.0,4.0,0.7,400.0,0.815833333,,,,,,,Cu-Cr-Zr,one-step aging,-,hardness,147.78,,
99.05,0.0,0.0,0.0,0.0,0.0,0.35,0.0,0.0,0.0,0.0,0.0,0.0,0.0,0.0,0.0,0.0,0.0,0.0,0.4,0.2,2023.0,0.9122857853127836,960.0,6.0,940.0,4.0,0.7,400.0,0.951833333,,,,,,,Cu-Cr-Zr,one-step aging,-,hardness,150.01,,
99.05,0.0,0.0,0.0,0.0,0.0,0.35,0.0,0.0,0.0,0.0,0.0,0.0,0.0,0.0,0.0,0.0,0.0,0.0,0.4,0.2,2023.0,0.9122857853127836,960.0,6.0,940.0,4.0,0.7,400.0,1.438666667,,,,,,,Cu-Cr-Zr,one-step aging,-,hardness,157.17,,
99.05,0.0,0.0,0.0,0.0,0.0,0.35,0.0,0.0,0.0,0.0,0.0,0.0,0.0,0.0,0.0,0.0,0.0,0.0,0.4,0.2,2023.0,0.9122857853127836,960.0,6.0,940.0,4.0,0.7,400.0,1.934166667,,,,,,,Cu-Cr-Zr,one-step aging,-,hardness,159.84,,
99.05,0.0,0.0,0.0,0.0,0.0,0.35,0.0,0.0,0.0,0.0,0.0,0.0,0.0,0.0,0.0,0.0,0.0,0.0,0.4,0.2,2023.0,0.9122857853127836,960.0,6.0,940.0,4.0,0.7,400.0,2.938666667,,,,,,,Cu-Cr-Zr,one-step aging,-,hardness,159.64,,
99.05,0.0,0.0,0.0,0.0,0.0,0.35,0.0,0.0,0.0,0.0,0.0,0.0,0.0,0.0,0.0,0.0,0.0,0.0,0.4,0.2,2023.0,0.9122857853127836,960.0,6.0,940.0,4.0,0.7,400.0,4.943,,,,,,,Cu-Cr-Zr,one-step aging,-,hardness,166.81,,
99.05,0.0,0.0,0.0,0.0,0.0,0.35,0.0,0.0,0.0,0.0,0.0,0.0,0.0,0.0,0.0,0.0,0.0,0.0,0.4,0.2,2023.0,0.9122857853127836,960.0,6.0,940.0,4.0,0.7,400.0,5.951833333,,,,,,,Cu-Cr-Zr,one-step aging,-,hardness,170.08,,
99.05,0.0,0.0,0.0,0.0,0.0,0.35,0.0,0.0,0.0,0.0,0.0,0.0,0.0,0.0,0.0,0.0,0.0,0.0,0.4,0.2,2023.0,0.9122857853127836,960.0,6.0,940.0,4.0,0.7,400.0,6.9605,,,,,,,Cu-Cr-Zr,one-step aging,-,hardness,168.08,,
99.05,0.0,0.0,0.0,0.0,0.0,0.35,0.0,0.0,0.0,0.0,0.0,0.0,0.0,0.0,0.0,0.0,0.0,0.0,0.4,0.2,2023.0,0.9122857853127836,960.0,6.0,940.0,4.0,0.7,400.0,7.964833333,,,,,,,Cu-Cr-Zr,one-step aging,-,hardness,167.36,,
99.05,0.0,0.0,0.0,0.0,0.0,0.35,0.0,0.0,0.0,0.0,0.0,0.0,0.0,0.0,0.0,0.0,0.0,0.0,0.4,0.2,2023.0,0.9122857853127836,960.0,6.0,940.0,4.0,0.7,400.0,8.964833333,,,,,,,Cu-Cr-Zr,one-step aging,-,hardness,169.18,,
99.05,0.0,0.0,0.0,0.0,0.0,0.35,0.0,0.0,0.0,0.0,0.0,0.0,0.0,0.0,0.0,0.0,0.0,0.0,0.4,0.2,2023.0,0.9122857853127836,960.0,6.0,940.0,4.0,0.7,400.0,9.973666667,,,,,,,Cu-Cr-Zr,one-step aging,-,hardness,167.91,,
99.05,0.0,0.0,0.0,0.0,0.0,0.35,0.0,0.0,0.0,0.0,0.0,0.0,0.0,0.0,0.0,0.0,0.0,0.0,0.4,0.2,2023.0,0.9122857853127836,960.0,6.0,940.0,4.0,0.7,500.0,0.0,,,,,,,Cu-Cr-Zr,one-step aging,-,hardness,173.28,,
99.05,0.0,0.0,0.0,0.0,0.0,0.35,0.0,0.0,0.0,0.0,0.0,0.0,0.0,0.0,0.0,0.0,0.0,0.0,0.4,0.2,2023.0,0.9122857853127836,960.0,6.0,940.0,4.0,0.7,500.0,0.4775,,,,,,,Cu-Cr-Zr,one-step aging,-,hardness,167.56,,
99.05,0.0,0.0,0.0,0.0,0.0,0.35,0.0,0.0,0.0,0.0,0.0,0.0,0.0,0.0,0.0,0.0,0.0,0.0,0.4,0.2,2023.0,0.9122857853127836,960.0,6.0,940.0,4.0,0.7,500.0,1.4775,,,,,,,Cu-Cr-Zr,one-step aging,-,hardness,163.25,,
99.05,0.0,0.0,0.0,0.0,0.0,0.35,0.0,0.0,0.0,0.0,0.0,0.0,0.0,0.0,0.0,0.0,0.0,0.0,0.4,0.2,2023.0,0.9122857853127836,960.0,6.0,940.0,4.0,0.7,500.0,2.471,,,,,,,Cu-Cr-Zr,one-step aging,-,hardness,159.25,,
99.05,0.0,0.0,0.0,0.0,0.0,0.35,0.0,0.0,0.0,0.0,0.0,0.0,0.0,0.0,0.0,0.0,0.0,0.0,0.4,0.2,2023.0,0.9122857853127836,960.0,6.0,940.0,4.0,0.7,500.0,3.474166667,,,,,,,Cu-Cr-Zr,one-step aging,-,hardness,159.32,,
99.05,0.0,0.0,0.0,0.0,0.0,0.35,0.0,0.0,0.0,0.0,0.0,0.0,0.0,0.0,0.0,0.0,0.0,0.0,0.4,0.2,2023.0,0.9122857853127836,960.0,6.0,940.0,4.0,0.7,500.0,4.471,,,,,,,Cu-Cr-Zr,one-step aging,-,hardness,156.43,,
99.05,0.0,0.0,0.0,0.0,0.0,0.35,0.0,0.0,0.0,0.0,0.0,0.0,0.0,0.0,0.0,0.0,0.0,0.0,0.4,0.2,2023.0,0.9122857853127836,960.0,6.0,940.0,4.0,0.7,500.0,5.4645,,,,,,,Cu-Cr-Zr,one-step aging,-,hardness,154.45,,
99.05,0.0,0.0,0.0,0.0,0.0,0.35,0.0,0.0,0.0,0.0,0.0,0.0,0.0,0.0,0.0,0.0,0.0,0.0,0.4,0.2,2023.0,0.9122857853127836,960.0,6.0,940.0,4.0,0.7,500.0,6.458,,,,,,,Cu-Cr-Zr,one-step aging,-,hardness,155.78,,
99.05,0.0,0.0,0.0,0.0,0.0,0.35,0.0,0.0,0.0,0.0,0.0,0.0,0.0,0.0,0.0,0.0,0.0,0.0,0.4,0.2,2023.0,0.9122857853127836,960.0,6.0,940.0,4.0,0.7,500.0,7.451666667,,,,,,,Cu-Cr-Zr,one-step aging,-,hardness,153.08,,
99.05,0.0,0.0,0.0,0.0,0.0,0.35,0.0,0.0,0.0,0.0,0.0,0.0,0.0,0.0,0.0,0.0,0.0,0.0,0.4,0.2,2023.0,0.9122857853127836,960.0,6.0,940.0,4.0,0.7,400.0,1.0,0.5,400.0,0.483833333,,,,Cu-Cr-Zr,two-step aging,-,hardness,175.88,,
99.05,0.0,0.0,0.0,0.0,0.0,0.35,0.0,0.0,0.0,0.0,0.0,0.0,0.0,0.0,0.0,0.0,0.0,0.0,0.4,0.2,2023.0,0.9122857853127836,960.0,6.0,940.0,4.0,0.7,400.0,1.0,0.5,400.0,1.467666667,,,,Cu-Cr-Zr,two-step aging,-,hardness,175.88,,
99.05,0.0,0.0,0.0,0.0,0.0,0.35,0.0,0.0,0.0,0.0,0.0,0.0,0.0,0.0,0.0,0.0,0.0,0.0,0.4,0.2,2023.0,0.9122857853127836,960.0,6.0,940.0,4.0,0.7,400.0,1.0,0.5,400.0,2.454833333,,,,Cu-Cr-Zr,two-step aging,-,hardness,183.8,,
99.05,0.0,0.0,0.0,0.0,0.0,0.35,0.0,0.0,0.0,0.0,0.0,0.0,0.0,0.0,0.0,0.0,0.0,0.0,0.4,0.2,2023.0,0.9122857853127836,960.0,6.0,940.0,4.0,0.7,400.0,1.0,0.5,400.0,3.467666667,,,,Cu-Cr-Zr,two-step aging,-,hardness,185.29,,
99.05,0.0,0.0,0.0,0.0,0.0,0.35,0.0,0.0,0.0,0.0,0.0,0.0,0.0,0.0,0.0,0.0,0.0,0.0,0.4,0.2,2023.0,0.9122857853127836,960.0,6.0,940.0,4.0,0.7,400.0,1.0,0.5,400.0,4.451666667,,,,Cu-Cr-Zr,two-step aging,-,hardness,189.03,,
99.05,0.0,0.0,0.0,0.0,0.0,0.35,0.0,0.0,0.0,0.0,0.0,0.0,0.0,0.0,0.0,0.0,0.0,0.0,0.4,0.2,2023.0,0.9122857853127836,960.0,6.0,940.0,4.0,0.7,400.0,1.0,0.5,400.0,5.458,,,,Cu-Cr-Zr,two-step aging,-,hardness,187.6,,
99.05,0.0,0.0,0.0,0.0,0.0,0.35,0.0,0.0,0.0,0.0,0.0,0.0,0.0,0.0,0.0,0.0,0.0,0.0,0.4,0.2,2023.0,0.9122857853127836,960.0,6.0,940.0,4.0,0.7,400.0,1.0,0.5,400.0,6.451666667,,,,Cu-Cr-Zr,two-step aging,-,hardness,185.58,,
99.05,0.0,0.0,0.0,0.0,0.0,0.35,0.0,0.0,0.0,0.0,0.0,0.0,0.0,0.0,0.0,0.0,0.0,0.0,0.4,0.2,2023.0,0.9122857853127836,960.0,6.0,940.0,4.0,0.7,400.0,1.0,0.5,400.0,7.445166667,,,,Cu-Cr-Zr,two-step aging,-,hardness,184.97,,
99.05,0.0,0.0,0.0,0.0,0.0,0.35,0.0,0.0,0.0,0.0,0.0,0.0,0.0,0.0,0.0,0.0,0.0,0.0,0.4,0.2,2023.0,0.9122857853127836,960.0,6.0,940.0,4.0,0.7,400.0,1.0,0.5,450.0,0.474166667,,,,Cu-Cr-Zr,two-step aging,-,hardness,175.94,,
99.05,0.0,0.0,0.0,0.0,0.0,0.35,0.0,0.0,0.0,0.0,0.0,0.0,0.0,0.0,0.0,0.0,0.0,0.0,0.4,0.2,2023.0,0.9122857853127836,960.0,6.0,940.0,4.0,0.7,400.0,1.0,0.5,450.0,1.471,,,,Cu-Cr-Zr,two-step aging,-,hardness,180.62,,
99.05,0.0,0.0,0.0,0.0,0.0,0.35,0.0,0.0,0.0,0.0,0.0,0.0,0.0,0.0,0.0,0.0,0.0,0.0,0.4,0.2,2023.0,0.9122857853127836,960.0,6.0,940.0,4.0,0.7,400.0,1.0,0.5,450.0,2.467666667,,,,Cu-Cr-Zr,two-step aging,-,hardness,180.13,,
99.05,0.0,0.0,0.0,0.0,0.0,0.35,0.0,0.0,0.0,0.0,0.0,0.0,0.0,0.0,0.0,0.0,0.0,0.0,0.4,0.2,2023.0,0.9122857853127836,960.0,6.0,940.0,4.0,0.7,400.0,1.0,0.5,450.0,3.467666667,,,,Cu-Cr-Zr,two-step aging,-,hardness,178.44,,
99.05,0.0,0.0,0.0,0.0,0.0,0.35,0.0,0.0,0.0,0.0,0.0,0.0,0.0,0.0,0.0,0.0,0.0,0.0,0.4,0.2,2023.0,0.9122857853127836,960.0,6.0,940.0,4.0,0.7,400.0,1.0,0.5,450.0,4.467666667,,,,Cu-Cr-Zr,two-step aging,-,hardness,176.49,,
99.05,0.0,0.0,0.0,0.0,0.0,0.35,0.0,0.0,0.0,0.0,0.0,0.0,0.0,0.0,0.0,0.0,0.0,0.0,0.4,0.2,2023.0,0.9122857853127836,960.0,6.0,940.0,4.0,0.7,400.0,1.0,0.5,450.0,5.458,,,,Cu-Cr-Zr,two-step aging,-,hardness,175.45,,
99.05,0.0,0.0,0.0,0.0,0.0,0.35,0.0,0.0,0.0,0.0,0.0,0.0,0.0,0.0,0.0,0.0,0.0,0.0,0.4,0.2,2023.0,0.9122857853127836,960.0,6.0,940.0,4.0,0.7,400.0,1.0,0.5,450.0,6.451666667,,,,Cu-Cr-Zr,two-step aging,-,hardness,174.16,,
99.05,0.0,0.0,0.0,0.0,0.0,0.35,0.0,0.0,0.0,0.0,0.0,0.0,0.0,0.0,0.0,0.0,0.0,0.0,0.4,0.2,2023.0,0.9122857853127836,960.0,6.0,940.0,4.0,0.7,400.0,1.0,0.5,450.0,7.442,,,,Cu-Cr-Zr,two-step aging,-,hardness,173.21,,
97.6,0.3,0.0,0.0,0.0,0.0,2.0,0.0,0.0,0.0,0.0,0.0,0.0,0.0,0.0,0.1,0.0,0.0,0.0,0.0,0.0,2025.0,0.9242857853127836,950.0,4.0,950.0,2.0,,500.0,0.0,,,,,,,Cu-Cr-Ag,one-step aging,900℃@80%,hardness,59.39,900.0,0.8
97.6,0.3,0.0,0.0,0.0,0.0,2.0,0.0,0.0,0.0,0.0,0.0,0.0,0.0,0.0,0.1,0.0,0.0,0.0,0.0,0.0,2025.0,0.9242857853127836,950.0,4.0,950.0,2.0,,500.0,0.0855,,,,,,,Cu-Cr-Ag,one-step aging,900℃@80%,hardness,104.57,900.0,0.8
97.6,0.3,0.0,0.0,0.0,0.0,2.0,0.0,0.0,0.0,0.0,0.0,0.0,0.0,0.0,0.1,0.0,0.0,0.0,0.0,0.0,2025.0,0.9242857853127836,950.0,4.0,950.0,2.0,,500.0,0.244166667,,,,,,,Cu-Cr-Ag,one-step aging,900℃@80%,hardness,108.4,900.0,0.8
97.6,0.3,0.0,0.0,0.0,0.0,2.0,0.0,0.0,0.0,0.0,0.0,0.0,0.0,0.0,0.1,0.0,0.0,0.0,0.0,0.0,2025.0,0.9242857853127836,950.0,4.0,950.0,2.0,,500.0,0.537166667,,,,,,,Cu-Cr-Ag,one-step aging,900℃@80%,hardness,113.22,900.0,0.8
97.6,0.3,0.0,0.0,0.0,0.0,2.0,0.0,0.0,0.0,0.0,0.0,0.0,0.0,0.0,0.1,0.0,0.0,0.0,0.0,0.0,2025.0,0.9242857853127836,950.0,4.0,950.0,2.0,,500.0,0.757,,,,,,,Cu-Cr-Ag,one-step aging,900℃@80%,hardness,115.39,900.0,0.8
97.6,0.3,0.0,0.0,0.0,0.0,2.0,0.0,0.0,0.0,0.0,0.0,0.0,0.0,0.0,0.1,0.0,0.0,0.0,0.0,0.0,2025.0,0.9242857853127836,950.0,4.0,950.0,2.0,,500.0,1.001166667,,,,,,,Cu-Cr-Ag,one-step aging,900℃@80%,hardness,118.38,900.0,0.8
97.6,0.3,0.0,0.0,0.0,0.0,2.0,0.0,0.0,0.0,0.0,0.0,0.0,0.0,0.0,0.1,0.0,0.0,0.0,0.0,0.0,2025.0,0.9242857853127836,950.0,4.0,950.0,2.0,,500.0,1.465166667,,,,,,,Cu-Cr-Ag,one-step aging,900℃@80%,hardness,120.56,900.0,0.8
97.6,0.3,0.0,0.0,0.0,0.0,2.0,0.0,0.0,0.0,0.0,0.0,0.0,0.0,0.0,0.1,0.0,0.0,0.0,0.0,0.0,2025.0,0.9242857853127836,950.0,4.0,950.0,2.0,,500.0,1.8705,,,,,,,Cu-Cr-Ag,one-step aging,900℃@80%,hardness,122.86,900.0,0.8
97.6,0.3,0.0,0.0,0.0,0.0,2.0,0.0,0.0,0.0,0.0,0.0,0.0,0.0,0.0,0.1,0.0,0.0,0.0,0.0,0.0,2025.0,0.9242857853127836,950.0,4.0,950.0,2.0,,500.0,3.878833333,,,,,,,Cu-Cr-Ag,one-step aging,900℃@80%,hardness,126.83,900.0,0.8
97.6,0.3,0.0,0.0,0.0,0.0,2.0,0.0,0.0,0.0,0.0,0.0,0.0,0.0,0.0,0.1,0.0,0.0,0.0,0.0,0.0,2025.0,0.9242857853127836,950.0,4.0,950.0,2.0,,500.0,5.899333333,,,,,,,Cu-Cr-Ag,one-step aging,900℃@80%,hardness,120.32,900.0,0.8
97.6,0.3,0.0,0.0,0.0,0.0,2.0,0.0,0.0,0.0,0.0,0.0,0.0,0.0,0.0,0.1,0.0,0.0,0.0,0.0,0.0,2025.0,0.9242857853127836,950.0,4.0,950.0,2.0,,500.0,7.983333333,,,,,,,Cu-Cr-Ag,one-step aging,900℃@80%,hardness,121.0,900.0,0.8
97.6,0.3,0.0,0.0,0.0,0.0,2.0,0.0,0.0,0.0,0.0,0.0,0.0,0.0,0.0,0.1,0.0,0.0,0.0,0.0,0.0,2025.0,0.9242857853127836,950.0,4.0,950.0,2.0,,525.0,0.0,,,,,,,Cu-Cr-Ag,one-step aging,900℃@80%,hardness,59.39,900.0,0.8
97.6,0.3,0.0,0.0,0.0,0.0,2.0,0.0,0.0,0.0,0.0,0.0,0.0,0.0,0.0,0.1,0.0,0.0,0.0,0.0,0.0,2025.0,0.9242857853127836,950.0,4.0,950.0,2.0,,525.0,0.0855,,,,,,,Cu-Cr-Ag,one-step aging,900℃@80%,hardness,113.86,900.0,0.8
97.6,0.3,0.0,0.0,0.0,0.0,2.0,0.0,0.0,0.0,0.0,0.0,0.0,0.0,0.0,0.1,0.0,0.0,0.0,0.0,0.0,2025.0,0.9242857853127836,950.0,4.0,950.0,2.0,,525.0,0.244166667,,,,,,,Cu-Cr-Ag,one-step aging,900℃@80%,hardness,116.5,900.0,0.8
97.6,0.3,0.0,0.0,0.0,0.0,2.0,0.0,0.0,0.0,0.0,0.0,0.0,0.0,0.0,0.1,0.0,0.0,0.0,0.0,0.0,2025.0,0.9242857853127836,950.0,4.0,950.0,2.0,,525.0,0.537166667,,,,,,,Cu-Cr-Ag,one-step aging,900℃@80%,hardness,119.91,900.0,0.8
97.6,0.3,0.0,0.0,0.0,0.0,2.0,0.0,0.0,0.0,0.0,0.0,0.0,0.0,0.0,0.1,0.0,0.0,0.0,0.0,0.0,2025.0,0.9242857853127836,950.0,4.0,950.0,2.0,,525.0,0.757,,,,,,,Cu-Cr-Ag,one-step aging,900℃@80%,hardness,122.72,900.0,0.8
97.6,0.3,0.0,0.0,0.0,0.0,2.0,0.0,0.0,0.0,0.0,0.0,0.0,0.0,0.0,0.1,0.0,0.0,0.0,0.0,0.0,2025.0,0.9242857853127836,950.0,4.0,950.0,2.0,,525.0,1.001166667,,,,,,,Cu-Cr-Ag,one-step aging,900℃@80%,hardness,122.12,900.0,0.8
97.6,0.3,0.0,0.0,0.0,0.0,2.0,0.0,0.0,0.0,0.0,0.0,0.0,0.0,0.0,0.1,0.0,0.0,0.0,0.0,0.0,2025.0,0.9242857853127836,950.0,4.0,950.0,2.0,,525.0,1.465166667,,,,,,,Cu-Cr-Ag,one-step aging,900℃@80%,hardness,120.4,900.0,0.8
97.6,0.3,0.0,0.0,0.0,0.0,2.0,0.0,0.0,0.0,0.0,0.0,0.0,0.0,0.0,0.1,0.0,0.0,0.0,0.0,0.0,2025.0,0.9242857853127836,950.0,4.0,950.0,2.0,,525.0,1.8645,,,,,,,Cu-Cr-Ag,one-step aging,900℃@80%,hardness,119.21,900.0,0.8
97.6,0.3,0.0,0.0,0.0,0.0,2.0,0.0,0.0,0.0,0.0,0.0,0.0,0.0,0.0,0.1,0.0,0.0,0.0,0.0,0.0,2025.0,0.9242857853127836,950.0,4.0,950.0,2.0,,525.0,3.884833333,,,,,,,Cu-Cr-Ag,one-step aging,900℃@80%,hardness,117.3,900.0,0.8
97.6,0.3,0.0,0.0,0.0,0.0,2.0,0.0,0.0,0.0,0.0,0.0,0.0,0.0,0.0,0.1,0.0,0.0,0.0,0.0,0.0,2025.0,0.9242857853127836,950.0,4.0,950.0,2.0,,525.0,5.893333333,,,,,,,Cu-Cr-Ag,one-step aging,900℃@80%,hardness,113.57,900.0,0.8
97.6,0.3,0.0,0.0,0.0,0.0,2.0,0.0,0.0,0.0,0.0,0.0,0.0,0.0,0.0,0.1,0.0,0.0,0.0,0.0,0.0,2025.0,0.9242857853127836,950.0,4.0,950.0,2.0,,525.0,8.004,,,,,,,Cu-Cr-Ag,one-step aging,900℃@80%,hardness,108.89,900.0,0.8
97.6,0.3,0.0,0.0,0.0,0.0,2.0,0.0,0.0,0.0,0.0,0.0,0.0,0.0,0.0,0.1,0.0,0.0,0.0,0.0,0.0,2025.0,0.9242857853127836,950.0,4.0,950.0,2.0,,550.0,0.0,,,,,,,Cu-Cr-Ag,one-step aging,900℃@80%,hardness,59.39,900.0,0.8
97.6,0.3,0.0,0.0,0.0,0.0,2.0,0.0,0.0,0.0,0.0,0.0,0.0,0.0,0.0,0.1,0.0,0.0,0.0,0.0,0.0,2025.0,0.9242857853127836,950.0,4.0,950.0,2.0,,550.0,0.131833333,,,,,,,Cu-Cr-Ag,one-step aging,900℃@80%,hardness,116.68,900.0,0.8
97.6,0.3,0.0,0.0,0.0,0.0,2.0,0.0,0.0,0.0,0.0,0.0,0.0,0.0,0.0,0.1,0.0,0.0,0.0,0.0,0.0,2025.0,0.9242857853127836,950.0,4.0,950.0,2.0,,550.0,0.263833333,,,,,,,Cu-Cr-Ag,one-step aging,900℃@80%,hardness,117.65,900.0,0.8
97.6,0.3,0.0,0.0,0.0,0.0,2.0,0.0,0.0,0.0,0.0,0.0,0.0,0.0,0.0,0.1,0.0,0.0,0.0,0.0,0.0,2025.0,0.9242857853127836,950.0,4.0,950.0,2.0,,550.0,0.509666667,,,,,,,Cu-Cr-Ag,one-step aging,900℃@80%,hardness,112.83,900.0,0.8
97.6,0.3,0.0,0.0,0.0,0.0,2.0,0.0,0.0,0.0,0.0,0.0,0.0,0.0,0.0,0.1,0.0,0.0,0.0,0.0,0.0,2025.0,0.9242857853127836,950.0,4.0,950.0,2.0,,550.0,0.761333333,,,,,,,Cu-Cr-Ag,one-step aging,900℃@80%,hardness,112.82,900.0,0.8
97.6,0.3,0.0,0.0,0.0,0.0,2.0,0.0,0.0,0.0,0.0,0.0,0.0,0.0,0.0,0.1,0.0,0.0,0.0,0.0,0.0,2025.0,0.9242857853127836,950.0,4.0,950.0,2.0,,550.0,1.007166667,,,,,,,Cu-Cr-Ag,one-step aging,900℃@80%,hardness,110.15,900.0,0.8
97.6,0.3,0.0,0.0,0.0,0.0,2.0,0.0,0.0,0.0,0.0,0.0,0.0,0.0,0.0,0.1,0.0,0.0,0.0,0.0,0.0,2025.0,0.9242857853127836,950.0,4.0,950.0,2.0,,550.0,1.492833333,,,,,,,Cu-Cr-Ag,one-step aging,900℃@80%,hardness,106.51,900.0,0.8
97.6,0.3,0.0,0.0,0.0,0.0,2.0,0.0,0.0,0.0,0.0,0.0,0.0,0.0,0.0,0.1,0.0,0.0,0.0,0.0,0.0,2025.0,0.9242857853127836,950.0,4.0,950.0,2.0,,550.0,2.002333333,,,,,,,Cu-Cr-Ag,one-step aging,900℃@80%,hardness,102.7,900.0,0.8
97.6,0.3,0.0,0.0,0.0,0.0,2.0,0.0,0.0,0.0,0.0,0.0,0.0,0.0,0.0,0.1,0.0,0.0,0.0,0.0,0.0,2025.0,0.9242857853127836,950.0,4.0,950.0,2.0,,550.0,4.034833333,,,,,,,Cu-Cr-Ag,one-step aging,900℃@80%,hardness,91.75,900.0,0.8
97.6,0.3,0.0,0.0,0.0,0.0,2.0,0.0,0.0,0.0,0.0,0.0,0.0,0.0,0.0,0.1,0.0,0.0,0.0,0.0,0.0,2025.0,0.9242857853127836,950.0,4.0,950.0,2.0,,550.0,6.043166667,,,,,,,Cu-Cr-Ag,one-step aging,900℃@80%,hardness,88.25,900.0,0.8
97.6,0.3,0.0,0.0,0.0,0.0,2.0,0.0,0.0,0.0,0.0,0.0,0.0,0.0,0.0,0.1,0.0,0.0,0.0,0.0,0.0,2025.0,0.9242857853127836,950.0,4.0,950.0,2.0,,550.0,8.0515,,,,,,,Cu-Cr-Ag,one-step aging,900℃@80%,hardness,89.68,900.0,0.8
97.6,0.3,0.0,0.0,0.0,0.0,2.0,0.0,0.0,0.0,0.0,0.0,0.0,0.0,0.0,0.1,0.0,0.0,0.0,0.0,0.0,2025.0,0.9242857853127836,950.0,4.0,950.0,2.0,,450.0,0.0095,,,,,,,Cu-Cr-Ag,one-step aging,900℃@80%,hardness,143.14,900.0,0.8
97.6,0.3,0.0,0.0,0.0,0.0,2.0,0.0,0.0,0.0,0.0,0.0,0.0,0.0,0.0,0.1,0.0,0.0,0.0,0.0,0.0,2025.0,0.9242857853127836,950.0,4.0,950.0,2.0,,450.0,0.096666667,,,,,,,Cu-Cr-Ag,one-step aging,900℃@80%,hardness,147.44,900.0,0.8
97.6,0.3,0.0,0.0,0.0,0.0,2.0,0.0,0.0,0.0,0.0,0.0,0.0,0.0,0.0,0.1,0.0,0.0,0.0,0.0,0.0,2025.0,0.9242857853127836,950.0,4.0,950.0,2.0,,450.0,0.2745,,,,,,,Cu-Cr-Ag,one-step aging,900℃@80%,hardness,164.42,900.0,0.8
97.6,0.3,0.0,0.0,0.0,0.0,2.0,0.0,0.0,0.0,0.0,0.0,0.0,0.0,0.0,0.1,0.0,0.0,0.0,0.0,0.0,2025.0,0.9242857853127836,950.0,4.0,950.0,2.0,,450.0,0.410666667,,,,,,,Cu-Cr-Ag,one-step aging,900℃@80%,hardness,166.93,900.0,0.8
97.6,0.3,0.0,0.0,0.0,0.0,2.0,0.0,0.0,0.0,0.0,0.0,0.0,0.0,0.0,0.1,0.0,0.0,0.0,0.0,0.0,2025.0,0.9242857853127836,950.0,4.0,950.0,2.0,,450.0,0.642833333,,,,,,,Cu-Cr-Ag,one-step aging,900℃@80%,hardness,170.02,900.0,0.8
97.6,0.3,0.0,0.0,0.0,0.0,2.0,0.0,0.0,0.0,0.0,0.0,0.0,0.0,0.0,0.1,0.0,0.0,0.0,0.0,0.0,2025.0,0.9242857853127836,950.0,4.0,950.0,2.0,,450.0,0.881,,,,,,,Cu-Cr-Ag,one-step aging,900℃@80%,hardness,171.93,900.0,0.8
97.6,0.3,0.0,0.0,0.0,0.0,2.0,0.0,0.0,0.0,0.0,0.0,0.0,0.0,0.0,0.1,0.0,0.0,0.0,0.0,0.0,2025.0,0.9242857853127836,950.0,4.0,950.0,2.0,,450.0,1.381,,,,,,,Cu-Cr-Ag,one-step aging,900℃@80%,hardness,172.13,900.0,0.8
97.6,0.3,0.0,0.0,0.0,0.0,2.0,0.0,0.0,0.0,0.0,0.0,0.0,0.0,0.0,0.1,0.0,0.0,0.0,0.0,0.0,2025.0,0.9242857853127836,950.0,4.0,950.0,2.0,,450.0,1.892833333,,,,,,,Cu-Cr-Ag,one-step aging,900℃@80%,hardness,175.79,900.0,0.8
97.6,0.3,0.0,0.0,0.0,0.0,2.0,0.0,0.0,0.0,0.0,0.0,0.0,0.0,0.0,0.1,0.0,0.0,0.0,0.0,0.0,2025.0,0.9242857853127836,950.0,4.0,950.0,2.0,,450.0,3.886833333,,,,,,,Cu-Cr-Ag,one-step aging,900℃@80%,hardness,169.44,900.0,0.8
97.6,0.3,0.0,0.0,0.0,0.0,2.0,0.0,0.0,0.0,0.0,0.0,0.0,0.0,0.0,0.1,0.0,0.0,0.0,0.0,0.0,2025.0,0.9242857853127836,950.0,4.0,950.0,2.0,,450.0,5.881,,,,,,,Cu-Cr-Ag,one-step aging,900℃@80%,hardness,167.19,900.0,0.8
97.6,0.3,0.0,0.0,0.0,0.0,2.0,0.0,0.0,0.0,0.0,0.0,0.0,0.0,0.0,0.1,0.0,0.0,0.0,0.0,0.0,2025.0,0.9242857853127836,950.0,4.0,950.0,2.0,,450.0,8.014666667,,,,,,,Cu-Cr-Ag,one-step aging,900℃@80%,hardness,161.86,900.0,0.8
97.7,0.3,0.0,0.0,0.0,0.0,2.0,0.0,0.0,0.0,0.0,0.0,0.0,0.0,0.0,0.0,0.0,0.0,0.0,0.0,0.0,2025.0,0.9242857853127836,950.0,4.0,950.0,2.0,0.5,500.0,0.0,,,,,,,Cu-Cr-Ag,one-step aging,900℃@80%,hardness,142.09,900.0,0.8
97.7,0.3,0.0,0.0,0.0,0.0,2.0,0.0,0.0,0.0,0.0,0.0,0.0,0.0,0.0,0.0,0.0,0.0,0.0,0.0,0.0,2025.0,0.9242857853127836,950.0,4.0,950.0,2.0,0.5,500.0,0.118833333,,,,,,,Cu-Cr-Ag,one-step aging,900℃@80%,hardness,171.74,900.0,0.8
97.7,0.3,0.0,0.0,0.0,0.0,2.0,0.0,0.0,0.0,0.0,0.0,0.0,0.0,0.0,0.0,0.0,0.0,0.0,0.0,0.0,2025.0,0.9242857853127836,950.0,4.0,950.0,2.0,0.5,500.0,0.264333333,,,,,,,Cu-Cr-Ag,one-step aging,900℃@80%,hardness,169.3,900.0,0.8
97.7,0.3,0.0,0.0,0.0,0.0,2.0,0.0,0.0,0.0,0.0,0.0,0.0,0.0,0.0,0.0,0.0,0.0,0.0,0.0,0.0,2025.0,0.9242857853127836,950.0,4.0,950.0,2.0,0.5,500.0,0.494333333,,,,,,,Cu-Cr-Ag,one-step aging,900℃@80%,hardness,164.42,900.0,0.8
97.7,0.3,0.0,0.0,0.0,0.0,2.0,0.0,0.0,0.0,0.0,0.0,0.0,0.0,0.0,0.0,0.0,0.0,0.0,0.0,0.0,2025.0,0.9242857853127836,950.0,4.0,950.0,2.0,0.5,500.0,0.785666667,,,,,,,Cu-Cr-Ag,one-step aging,900℃@80%,hardness,161.49,900.0,0.8
97.7,0.3,0.0,0.0,0.0,0.0,2.0,0.0,0.0,0.0,0.0,0.0,0.0,0.0,0.0,0.0,0.0,0.0,0.0,0.0,0.0,2025.0,0.9242857853127836,950.0,4.0,950.0,2.0,0.5,500.0,0.982166667,,,,,,,Cu-Cr-Ag,one-step aging,900℃@80%,hardness,159.04,900.0,0.8
97.7,0.3,0.0,0.0,0.0,0.0,2.0,0.0,0.0,0.0,0.0,0.0,0.0,0.0,0.0,0.0,0.0,0.0,0.0,0.0,0.0,2025.0,0.9242857853127836,950.0,4.0,950.0,2.0,0.5,500.0,1.494,,,,,,,Cu-Cr-Ag,one-step aging,900℃@80%,hardness,155.06,900.0,0.8
97.7,0.3,0.0,0.0,0.0,0.0,2.0,0.0,0.0,0.0,0.0,0.0,0.0,0.0,0.0,0.0,0.0,0.0,0.0,0.0,0.0,2025.0,0.9242857853127836,950.0,4.0,950.0,2.0,0.5,500.0,1.982166667,,,,,,,Cu-Cr-Ag,one-step aging,900℃@80%,hardness,151.57,900.0,0.8
97.7,0.3,0.0,0.0,0.0,0.0,2.0,0.0,0.0,0.0,0.0,0.0,0.0,0.0,0.0,0.0,0.0,0.0,0.0,0.0,0.0,2025.0,0.9242857853127836,950.0,4.0,950.0,2.0,0.5,500.0,3.994,,,,,,,Cu-Cr-Ag,one-step aging,900℃@80%,hardness,141.57,900.0,0.8
97.7,0.3,0.0,0.0,0.0,0.0,2.0,0.0,0.0,0.0,0.0,0.0,0.0,0.0,0.0,0.0,0.0,0.0,0.0,0.0,0.0,2025.0,0.9242857853127836,950.0,4.0,950.0,2.0,0.5,500.0,6.0,,,,,,,Cu-Cr-Ag,one-step aging,900℃@80%,hardness,130.84,900.0,0.8
97.7,0.3,0.0,0.0,0.0,0.0,2.0,0.0,0.0,0.0,0.0,0.0,0.0,0.0,0.0,0.0,0.0,0.0,0.0,0.0,0.0,2025.0,0.9242857853127836,950.0,4.0,950.0,2.0,0.5,500.0,7.982166667,,,,,,,Cu-Cr-Ag,one-step aging,900℃@80%,hardness,129.16,900.0,0.8
97.7,0.3,0.0,0.0,0.0,0.0,2.0,0.0,0.0,0.0,0.0,0.0,0.0,0.0,0.0,0.0,0.0,0.0,0.0,0.0,0.0,2025.0,0.9242857853127836,950.0,4.0,950.0,2.0,0.5,475.0,0.0095,,,,,,,Cu-Cr-Ag,one-step aging,900℃@80%,hardness,138.37,900.0,0.8
97.7,0.3,0.0,0.0,0.0,0.0,2.0,0.0,0.0,0.0,0.0,0.0,0.0,0.0,0.0,0.0,0.0,0.0,0.0,0.0,0.0,2025.0,0.9242857853127836,950.0,4.0,950.0,2.0,0.5,475.0,0.113833333,,,,,,,Cu-Cr-Ag,one-step aging,900℃@80%,hardness,159.42,900.0,0.8
97.7,0.3,0.0,0.0,0.0,0.0,2.0,0.0,0.0,0.0,0.0,0.0,0.0,0.0,0.0,0.0,0.0,0.0,0.0,0.0,0.0,2025.0,0.9242857853127836,950.0,4.0,950.0,2.0,0.5,475.0,0.264333333,,,,,,,Cu-Cr-Ag,one-step aging,900℃@80%,hardness,169.42,900.0,0.8
97.7,0.3,0.0,0.0,0.0,0.0,2.0,0.0,0.0,0.0,0.0,0.0,0.0,0.0,0.0,0.0,0.0,0.0,0.0,0.0,0.0,2025.0,0.9242857853127836,950.0,4.0,950.0,2.0,0.5,475.0,0.392833333,,,,,,,Cu-Cr-Ag,one-step aging,900℃@80%,hardness,168.98,900.0,0.8
97.7,0.3,0.0,0.0,0.0,0.0,2.0,0.0,0.0,0.0,0.0,0.0,0.0,0.0,0.0,0.0,0.0,0.0,0.0,0.0,0.0,2025.0,0.9242857853127836,950.0,4.0,950.0,2.0,0.5,475.0,0.631,,,,,,,Cu-Cr-Ag,one-step aging,900℃@80%,hardness,167.8,900.0,0.8
97.7,0.3,0.0,0.0,0.0,0.0,2.0,0.0,0.0,0.0,0.0,0.0,0.0,0.0,0.0,0.0,0.0,0.0,0.0,0.0,0.0,2025.0,0.9242857853127836,950.0,4.0,950.0,2.0,0.5,475.0,0.881,,,,,,,Cu-Cr-Ag,one-step aging,900℃@80%,hardness,166.73,900.0,0.8
97.7,0.3,0.0,0.0,0.0,0.0,2.0,0.0,0.0,0.0,0.0,0.0,0.0,0.0,0.0,0.0,0.0,0.0,0.0,0.0,0.0,2025.0,0.9242857853127836,950.0,4.0,950.0,2.0,0.5,475.0,1.386833333,,,,,,,Cu-Cr-Ag,one-step aging,900℃@80%,hardness,164.49,900.0,0.8
97.7,0.3,0.0,0.0,0.0,0.0,2.0,0.0,0.0,0.0,0.0,0.0,0.0,0.0,0.0,0.0,0.0,0.0,0.0,0.0,0.0,2025.0,0.9242857853127836,950.0,4.0,950.0,2.0,0.5,475.0,1.886833333,,,,,,,Cu-Cr-Ag,one-step aging,900℃@80%,hardness,165.06,900.0,0.8
97.7,0.3,0.0,0.0,0.0,0.0,2.0,0.0,0.0,0.0,0.0,0.0,0.0,0.0,0.0,0.0,0.0,0.0,0.0,0.0,0.0,2025.0,0.9242857853127836,950.0,4.0,950.0,2.0,0.5,475.0,3.886833333,,,,,,,Cu-Cr-Ag,one-step aging,900℃@80%,hardness,161.35,900.0,0.8
97.7,0.3,0.0,0.0,0.0,0.0,2.0,0.0,0.0,0.0,0.0,0.0,0.0,0.0,0.0,0.0,0.0,0.0,0.0,0.0,0.0,2025.0,0.9242857853127836,950.0,4.0,950.0,2.0,0.5,475.0,5.892833333,,,,,,,Cu-Cr-Ag,one-step aging,900℃@80%,hardness,156.91,900.0,0.8
97.7,0.3,0.0,0.0,0.0,0.0,2.0,0.0,0.0,0.0,0.0,0.0,0.0,0.0,0.0,0.0,0.0,0.0,0.0,0.0,0.0,2025.0,0.9242857853127836,950.0,4.0,950.0,2.0,0.5,475.0,7.881,,,,,,,Cu-Cr-Ag,one-step aging,900℃@80%,hardness,154.49,900.0,0.8
97.6,0.3,0.0,0.0,0.0,0.0,2.0,0.0,0.0,0.0,0.0,0.0,0.0,0.0,0.0,0.1,0.0,0.0,0.0,0.0,0.0,2025.0,0.9242857853127836,950.0,4.0,950.0,2.0,0.5,450.0,0.002333333,,,,,,,Cu-Cr-Ag,one-step aging,900℃@80%,hardness,140.36,900.0,0.8
97.6,0.3,0.0,0.0,0.0,0.0,2.0,0.0,0.0,0.0,0.0,0.0,0.0,0.0,0.0,0.1,0.0,0.0,0.0,0.0,0.0,2025.0,0.9242857853127836,950.0,4.0,950.0,2.0,0.5,450.0,0.0735,,,,,,,Cu-Cr-Ag,one-step aging,900℃@80%,hardness,149.88,900.0,0.8
97.6,0.3,0.0,0.0,0.0,0.0,2.0,0.0,0.0,0.0,0.0,0.0,0.0,0.0,0.0,0.1,0.0,0.0,0.0,0.0,0.0,2025.0,0.9242857853127836,950.0,4.0,950.0,2.0,0.5,450.0,0.244333333,,,,,,,Cu-Cr-Ag,one-step aging,900℃@80%,hardness,151.52,900.0,0.8
97.6,0.3,0.0,0.0,0.0,0.0,2.0,0.0,0.0,0.0,0.0,0.0,0.0,0.0,0.0,0.1,0.0,0.0,0.0,0.0,0.0,2025.0,0.9242857853127836,950.0,4.0,950.0,2.0,0.5,450.0,0.335666667,,,,,,,Cu-Cr-Ag,one-step aging,900℃@80%,hardness,156.67,900.0,0.8
97.6,0.3,0.0,0.0,0.0,0.0,2.0,0.0,0.0,0.0,0.0,0.0,0.0,0.0,0.0,0.1,0.0,0.0,0.0,0.0,0.0,2025.0,0.9242857853127836,950.0,4.0,950.0,2.0,0.5,450.0,0.719333333,,,,,,,Cu-Cr-Ag,one-step aging,900℃@80%,hardness,159.85,900.0,0.8
97.6,0.3,0.0,0.0,0.0,0.0,2.0,0.0,0.0,0.0,0.0,0.0,0.0,0.0,0.0,0.1,0.0,0.0,0.0,0.0,0.0,2025.0,0.9242857853127836,950.0,4.0,950.0,2.0,0.5,450.0,0.851333333,,,,,,,Cu-Cr-Ag,one-step aging,900℃@80%,hardness,162.97,900.0,0.8
97.6,0.3,0.0,0.0,0.0,0.0,2.0,0.0,0.0,0.0,0.0,0.0,0.0,0.0,0.0,0.1,0.0,0.0,0.0,0.0,0.0,2025.0,0.9242857853127836,950.0,4.0,950.0,2.0,0.5,450.0,1.354833333,,,,,,,Cu-Cr-Ag,one-step aging,900℃@80%,hardness,164.78,900.0,0.8
97.6,0.3,0.0,0.0,0.0,0.0,2.0,0.0,0.0,0.0,0.0,0.0,0.0,0.0,0.0,0.1,0.0,0.0,0.0,0.0,0.0,2025.0,0.9242857853127836,950.0,4.0,950.0,2.0,0.5,450.0,1.979833333,,,,,,,Cu-Cr-Ag,one-step aging,900℃@80%,hardness,157.32,900.0,0.8
97.6,0.3,0.0,0.0,0.0,0.0,2.0,0.0,0.0,0.0,0.0,0.0,0.0,0.0,0.0,0.1,0.0,0.0,0.0,0.0,0.0,2025.0,0.9242857853127836,950.0,4.0,950.0,2.0,0.5,450.0,3.923666667,,,,,,,Cu-Cr-Ag,one-step aging,900℃@80%,hardness,162.38,900.0,0.8
97.6,0.3,0.0,0.0,0.0,0.0,2.0,0.0,0.0,0.0,0.0,0.0,0.0,0.0,0.0,0.1,0.0,0.0,0.0,0.0,0.0,2025.0,0.9242857853127836,950.0,4.0,950.0,2.0,0.5,450.0,5.887333333,,,,,,,Cu-Cr-Ag,one-step aging,900℃@80%,hardness,160.22,900.0,0.8
97.6,0.3,0.0,0.0,0.0,0.0,2.0,0.0,0.0,0.0,0.0,0.0,0.0,0.0,0.0,0.1,0.0,0.0,0.0,0.0,0.0,2025.0,0.9242857853127836,950.0,4.0,950.0,2.0,0.5,450.0,7.999,,,,,,,Cu-Cr-Ag,one-step aging,900℃@80%,hardness,154.05,900.0,0.8
97.6,0.3,0.0,0.0,0.0,0.0,2.0,0.0,0.0,0.0,0.0,0.0,0.0,0.0,0.0,0.1,0.0,0.0,0.0,0.0,0.0,2025.0,0.9242857853127836,950.0,4.0,950.0,2.0,0.5,500.0,0.002333333,,,,,,,Cu-Cr-Ag,one-step aging,900℃@80%,hardness,139.46,900.0,0.8
97.6,0.3,0.0,0.0,0.0,0.0,2.0,0.0,0.0,0.0,0.0,0.0,0.0,0.0,0.0,0.1,0.0,0.0,0.0,0.0,0.0,2025.0,0.9242857853127836,950.0,4.0,950.0,2.0,0.5,500.0,0.0735,,,,,,,Cu-Cr-Ag,one-step aging,900℃@80%,hardness,164.32,900.0,0.8
97.6,0.3,0.0,0.0,0.0,0.0,2.0,0.0,0.0,0.0,0.0,0.0,0.0,0.0,0.0,0.1,0.0,0.0,0.0,0.0,0.0,2025.0,0.9242857853127836,950.0,4.0,950.0,2.0,0.5,500.0,0.240666667,,,,,,,Cu-Cr-Ag,one-step aging,900℃@80%,hardness,166.25,900.0,0.8
