Repository: djz031129/data

# Data and code for “Machine learning prediction of hardness and electrical conductivity in Cu–Cr-based alloys”

This repository contains the datasets, processed data, result tables, model state file, and complete manuscript-figure generation code used for the manuscript:

**Machine learning prediction of hardness and electrical conductivity in Cu–Cr-based alloys**

Authors: Jianzeng Du, Yanchao Chai, Jiao Man, Menghang Li, Yuxue Zhang, and Wenzheng An.

## Repository contents

```text
CuCr_ML_Data_Code_Repository/
├── README.md
├── CITATION.cff
├── LICENSE.md
├── requirements.txt
├── Data/
│   ├── raw/
│   │   └── Cu-Cr-X dataset.xlsx
│   ├── processed/

File: Data/processed/cucrx_hardness_processed.csv (part 7 of 7)
Cu,Ag,Al,B,Ce,Co,Cr,Er,Fe,Hf,Mg,Mn,Nb,Ni,Sc,Si,Sn,Ti,Y,Zn,Zr,year,source_reliability,homogenization temperature (℃),homogenization time (h),solution temperature (℃),solution time (h),CR1,Temp1 (℃),time1 (h),CR2,Temp2 (℃),time2 (h),CR3,Temp3 (℃),time3 (h),alloy classification,process classification,hot rolling or forging,y_name,y_data,hot_rolling_temp,hot_rolling_reduction
97.6,0.3,0.0,0.0,0.0,0.0,2.0,0.0,0.0,0.0,0.0,0.0,0.0,0.0,0.0,0.1,0.0,0.0,0.0,0.0,0.0,2025.0,0.9242857853127836,950.0,4.0,950.0,2.0,0.5,500.0,0.503666667,,,,,,,Cu-Cr-Ag,one-step aging,900℃@80%,hardness,163.49,900.0,0.8
97.6,0.3,0.0,0.0,0.0,0.0,2.0,0.0,0.0,0.0,0.0,0.0,0.0,0.0,0.0,0.1,0.0,0.0,0.0,0.0,0.0,2025.0,0.9242857853127836,950.0,4.0,950.0,2.0,0.5,500.0,0.749333333,,,,,,,Cu-Cr-Ag,one-step aging,900℃@80%,hardness,159.84,900.0,0.8
97.6,0.3,0.0,0.0,0.0,0.0,2.0,0.0,0.0,0.0,0.0,0.0,0.0,0.0,0.0,0.1,0.0,0.0,0.0,0.0,0.0,2025.0,0.9242857853127836,950.0,4.0,950.0,2.0,0.5,500.0,1.024833333,,,,,,,Cu-Cr-Ag,one-step aging,900℃@80%,hardness,156.46,900.0,0.8
97.6,0.3,0.0,0.0,0.0,0.0,2.0,0.0,0.0,0.0,0.0,0.0,0.0,0.0,0.0,0.1,0.0,0.0,0.0,0.0,0.0,2025.0,0.9242857853127836,950.0,4.0,950.0,2.0,0.5,500.0,1.558833333,,,,,,,Cu-Cr-Ag,one-step aging,900℃@80%,hardness,149.78,900.0,0.8
97.6,0.3,0.0,0.0,0.0,0.0,2.0,0.0,0.0,0.0,0.0,0.0,0.0,0.0,0.0,0.1,0.0,0.0,0.0,0.0,0.0,2025.0,0.9242857853127836,950.0,4.0,950.0,2.0,0.5,500.0,1.995833333,,,,,,,Cu-Cr-Ag,one-step aging,900℃@80%,hardness,142.44,900.0,0.8
97.6,0.3,0.0,0.0,0.0,0.0,2.0,0.0,0.0,0.0,0.0,0.0,0.0,0.0,0.0,0.1,0.0,0.0,0.0,0.0,0.0,2025.0,0.9242857853127836,950.0,4.0,950.0,2.0,0.5,500.0,4.016833333,,,,,,,Cu-Cr-Ag,one-step aging,900℃@80%,hardness,134.86,900.0,0.8
97.6,0.3,0.0,0.0,0.0,0.0,2.0,0.0,0.0,0.0,0.0,0.0,0.0,0.0,0.0,0.1,0.0,0.0,0.0,0.0,0.0,2025.0,0.9242857853127836,950.0,4.0,950.0,2.0,0.5,500.0,6.037166667,,,,,,,Cu-Cr-Ag,one-step aging,900℃@80%,hardness,119.35,900.0,0.8
97.6,0.3,0.0,0.0,0.0,0.0,2.0,0.0,0.0,0.0,0.0,0.0,0.0,0.0,0.0,0.1,0.0,0.0,0.0,0.0,0.0,2025.0,0.9242857853127836,950.0,4.0,950.0,2.0,0.5,500.0,8.0395,,,,,,,Cu-Cr-Ag,one-step aging,900℃@80%,hardness,110.72,900.0,0.8
97.6,0.3,0.0,0.0,0.0,0.0,2.0,0.0,0.0,0.0,0.0,0.0,0.0,0.0,0.0,0.1,0.0,0.0,0.0,0.0,0.0,2025.0,0.9242857853127836,950.0,4.0,950.0,2.0,0.5,475.0,0.002333333,,,,,,,Cu-Cr-Ag,one-step aging,900℃@80%,hardness,137.98,900.0,0.8
97.6,0.3,0.0,0.0,0.0,0.0,2.0,0.0,0.0,0.0,0.0,0.0,0.0,0.0,0.0,0.1,0.0,0.0,0.0,0.0,0.0,2025.0,0.9242857853127836,950.0,4.0,950.0,2.0,0.5,475.0,0.0735,,,,,,,Cu-Cr-Ag,one-step aging,900℃@80%,hardness,154.05,900.0,0.8
97.6,0.3,0.0,0.0,0.0,0.0,2.0,0.0,0.0,0.0,0.0,0.0,0.0,0.0,0.0,0.1,0.0,0.0,0.0,0.0,0.0,2025.0,0.9242857853127836,950.0,4.0,950.0,2.0,0.5,475.0,0.240666667,,,,,,,Cu-Cr-Ag,one-step aging,900℃@80%,hardness,156.28,900.0,0.8
97.6,0.3,0.0,0.0,0.0,0.0,2.0,0.0,0.0,0.0,0.0,0.0,0.0,0.0,0.0,0.1,0.0,0.0,0.0,0.0,0.0,2025.0,0.9242857853127836,950.0,4.0,950.0,2.0,0.5,475.0,0.359666667,,,,,,,Cu-Cr-Ag,one-step aging,900℃@80%,hardness,161.28,900.0,0.8
97.6,0.3,0.0,0.0,0.0,0.0,2.0,0.0,0.0,0.0,0.0,0.0,0.0,0.0,0.0,0.1,0.0,0.0,0.0,0.0,0.0,2025.0,0.9242857853127836,950.0,4.0,950.0,2.0,0.5,475.0,0.6415,,,,,,,Cu-Cr-Ag,one-step aging,900℃@80%,hardness,161.96,900.0,0.8
97.6,0.3,0.0,0.0,0.0,0.0,2.0,0.0,0.0,0.0,0.0,0.0,0.0,0.0,0.0,0.1,0.0,0.0,0.0,0.0,0.0,2025.0,0.9242857853127836,950.0,4.0,950.0,2.0,0.5,475.0,0.857333333,,,,,,,Cu-Cr-Ag,one-step aging,900℃@80%,hardness,161.05,900.0,0.8
97.6,0.3,0.0,0.0,0.0,0.0,2.0,0.0,0.0,0.0,0.0,0.0,0.0,0.0,0.0,0.1,0.0,0.0,0.0,0.0,0.0,2025.0,0.9242857853127836,950.0,4.0,950.0,2.0,0.5,475.0,1.360833333,,,,,,,Cu-Cr-Ag,one-step aging,900℃@80%,hardness,160.07,900.0,0.8
97.6,0.3,0.0,0.0,0.0,0.0,2.0,0.0,0.0,0.0,0.0,0.0,0.0,0.0,0.0,0.1,0.0,0.0,0.0,0.0,0.0,2025.0,0.9242857853127836,950.0,4.0,950.0,2.0,0.5,475.0,1.8645,,,,,,,Cu-Cr-Ag,one-step aging,900℃@80%,hardness,159.42,900.0,0.8
97.6,0.3,0.0,0.0,0.0,0.0,2.0,0.0,0.0,0.0,0.0,0.0,0.0,0.0,0.0,0.1,0.0,0.0,0.0,0.0,0.0,2025.0,0.9242857853127836,950.0,4.0,950.0,2.0,0.5,475.0,3.878833333,,,,,,,Cu-Cr-Ag,one-step aging,900℃@80%,hardness,155.94,900.0,0.8
97.6,0.3,0.0,0.0,0.0,0.0,2.0,0.0,0.0,0.0,0.0,0.0,0.0,0.0,0.0,0.1,0.0,0.0,0.0,0.0,0.0,2025.0,0.9242857853127836,950.0,4.0,950.0,2.0,0.5,475.0,5.893333333,,,,,,,Cu-Cr-Ag,one-step aging,900℃@80%,hardness,151.16,900.0,0.8
97.6,0.3,0.0,0.0,0.0,0.0,2.0,0.0,0.0,0.0,0.0,0.0,0.0,0.0,0.0,0.1,0.0,0.0,0.0,0.0,0.0,2025.0,0.9242857853127836,950.0,4.0,950.0,2.0,0.5,475.0,7.901666667,,,,,,,Cu-Cr-Ag,one-step aging,900℃@80%,hardness,147.32,900.0,0.8
97.7,0.3,0.0,0.0,0.0,0.0,2.0,0.0,0.0,0.0,0.0,0.0,0.0,0.0,0.0,0.0,0.0,0.0,0.0,0.0,0.0,2025.0,0.9242857853127836,950.0,4.0,950.0,2.0,0.5,500.0,0.08,0.5,400.0,0.0,,,,Cu-Cr-Ag,two-step aging,900℃@80%,hardness,168.52,900.0,0.8
97.7,0.3,0.0,0.0,0.0,0.0,2.0,0.0,0.0,0.0,0.0,0.0,0.0,0.0,0.0,0.0,0.0,0.0,0.0,0.0,0.0,2025.0,0.9242857853127836,950.0,4.0,950.0,2.0,0.5,500.0,0.08,0.5,400.0,0.106666667,,,,Cu-Cr-Ag,two-step aging,900℃@80%,hardness,170.91,900.0,0.8
97.7,0.3,0.0,0.0,0.0,0.0,2.0,0.0,0.0,0.0,0.0,0.0,0.0,0.0,0.0,0.0,0.0,0.0,0.0,0.0,0.0,2025.0,0.9242857853127836,950.0,4.0,950.0,2.0,0.5,500.0,0.08,0.5,400.0,0.281833333,,,,Cu-Cr-Ag,two-step aging,900℃@80%,hardness,173.85,900.0,0.8
97.7,0.3,0.0,0.0,0.0,0.0,2.0,0.0,0.0,0.0,0.0,0.0,0.0,0.0,0.0,0.0,0.0,0.0,0.0,0.0,0.0,2025.0,0.9242857853127836,950.0,4.0,950.0,2.0,0.5,500.0,0.08,0.5,400.0,0.5215,,,,Cu-Cr-Ag,two-step aging,900℃@80%,hardness,173.16,900.0,0.8
97.7,0.3,0.0,0.0,0.0,0.0,2.0,0.0,0.0,0.0,0.0,0.0,0.0,0.0,0.0,0.0,0.0,0.0,0.0,0.0,0.0,2025.0,0.9242857853127836,950.0,4.0,950.0,2.0,0.5,500.0,0.08,0.5,400.0,0.770666667,,,,Cu-Cr-Ag,two-step aging,900℃@80%,hardness,172.84,900.0,0.8
97.7,0.3,0.0,0.0,0.0,0.0,2.0,0.0,0.0,0.0,0.0,0.0,0.0,0.0,0.0,0.0,0.0,0.0,0.0,0.0,0.0,2025.0,0.9242857853127836,950.0,4.0,950.0,2.0,0.5,500.0,0.08,0.5,400.0,1.043166667,,,,Cu-Cr-Ag,two-step aging,900℃@80%,hardness,175.55,900.0,0.8
97.7,0.3,0.0,0.0,0.0,0.0,2.0,0.0,0.0,0.0,0.0,0.0,0.0,0.0,0.0,0.0,0.0,0.0,0.0,0.0,0.0,2025.0,0.9242857853127836,950.0,4.0,950.0,2.0,0.5,500.0,0.08,0.5,400.0,1.546833333,,,,Cu-Cr-Ag,two-step aging,900℃@80%,hardness,172.96,900.0,0.8
97.7,0.3,0.0,0.0,0.0,0.0,2.0,0.0,0.0,0.0,0.0,0.0,0.0,0.0,0.0,0.0,0.0,0.0,0.0,0.0,0.0,2025.0,0.9242857853127836,950.0,4.0,950.0,2.0,0.5,500.0,0.08,0.5,400.0,2.044333333,,,,Cu-Cr-Ag,two-step aging,900℃@80%,hardness,175.19,900.0,0.8
97.7,0.3,0.0,0.0,0.0,0.0,2.0,0.0,0.0,0.0,0.0,0.0,0.0,0.0,0.0,0.0,0.0,0.0,0.0,0.0,0.0,2025.0,0.9242857853127836,950.0,4.0,950.0,2.0,0.5,500.0,0.08,0.5,400.0,4.0515,,,,Cu-Cr-Ag,two-step aging,900℃@80%,hardness,172.17,900.0,0.8
97.7,0.3,0.0,0.0,0.0,0.0,2.0,0.0,0.0,0.0,0.0,0.0,0.0,0.0,0.0,0.0,0.0,0.0,0.0,0.0,0.0,2025.0,0.9242857853127836,950.0,4.0,950.0,2.0,0.5,500.0,0.08,0.5,400.0,6.016666667,,,,Cu-Cr-Ag,two-step aging,900℃@80%,hardness,171.4,900.0,0.8
97.7,0.3,0.0,0.0,0.0,0.0,2.0,0.0,0.0,0.0,0.0,0.0,0.0,0.0,0.0,0.0,0.0,0.0,0.0,0.0,0.0,2025.0,0.9242857853127836,950.0,4.0,950.0,2.0,0.5,500.0,0.08,0.5,400.0,8.067166667,,,,Cu-Cr-Ag,two-step aging,900℃@80%,hardness,170.53,900.0,0.8
97.7,0.3,0.0,0.0,0.0,0.0,2.0,0.0,0.0,0.0,0.0,0.0,0.0,0.0,0.0,0.0,0.0,0.0,0.0,0.0,0.0,2025.0,0.9242857853127836,950.0,4.0,950.0,2.0,0.5,500.0,0.08,0.5,425.0,0.0,,,,Cu-Cr-Ag,two-step aging,900℃@80%,hardness,165.93,900.0,0.8
97.7,0.3,0.0,0.0,0.0,0.0,2.0,0.0,0.0,0.0,0.0,0.0,0.0,0.0,0.0,0.0,0.0,0.0,0.0,0.0,0.0,2025.0,0.9242857853127836,950.0,4.0,950.0,2.0,0.5,500.0,0.08,0.5,425.0,0.1215,,,,Cu-Cr-Ag,two-step aging,900℃@80%,hardness,174.2,900.0,0.8
97.7,0.3,0.0,0.0,0.0,0.0,2.0,0.0,0.0,0.0,0.0,0.0,0.0,0.0,0.0,0.0,0.0,0.0,0.0,0.0,0.0,2025.0,0.9242857853127836,950.0,4.0,950.0,2.0,0.5,500.0,0.08,0.5,425.0,0.278166667,,,,Cu-Cr-Ag,two-step aging,900℃@80%,hardness,171.71,900.0,0.8
97.7,0.3,0.0,0.0,0.0,0.0,2.0,0.0,0.0,0.0,0.0,0.0,0.0,0.0,0.0,0.0,0.0,0.0,0.0,0.0,0.0,2025.0,0.9242857853127836,950.0,4.0,950.0,2.0,0.5,500.0,0.08,0.5,425.0,0.437166667,,,,Cu-Cr-Ag,two-step aging,900℃@80%,hardness,173.06,900.0,0.8
97.7,0.3,0.0,0.0,0.0,0.0,2.0,0.0,0.0,0.0,0.0,0.0,0.0,0.0,0.0,0.0,0.0,0.0,0.0,0.0,0.0,2025.0,0.9242857853127836,950.0,4.0,950.0,2.0,0.5,500.0,0.08,0.5,425.0,0.764166667,,,,Cu-Cr-Ag,two-step aging,900℃@80%,hardness,168.63,900.0,0.8
97.7,0.3,0.0,0.0,0.0,0.0,2.0,0.0,0.0,0.0,0.0,0.0,0.0,0.0,0.0,0.0,0.0,0.0,0.0,0.0,0.0,2025.0,0.9242857853127836,950.0,4.0,950.0,2.0,0.5,500.0,0.08,0.5,425.0,0.949166667,,,,Cu-Cr-Ag,two-step aging,900℃@80%,hardness,171.58,900.0,0.8
97.7,0.3,0.0,0.0,0.0,0.0,2.0,0.0,0.0,0.0,0.0,0.0,0.0,0.0,0.0,0.0,0.0,0.0,0.0,0.0,0.0,2025.0,0.9242857853127836,950.0,4.0,950.0,2.0,0.5,500.0,0.08,0.5,425.0,1.420833333,,,,Cu-Cr-Ag,two-step aging,900℃@80%,hardness,168.16,900.0,0.8
97.7,0.3,0.0,0.0,0.0,0.0,2.0,0.0,0.0,0.0,0.0,0.0,0.0,0.0,0.0,0.0,0.0,0.0,0.0,0.0,0.0,2025.0,0.9242857853127836,950.0,4.0,950.0,2.0,0.5,500.0,0.08,0.5,425.0,1.9245,,,,Cu-Cr-Ag,two-step aging,900℃@80%,hardness,171.75,900.0,0.8
97.7,0.3,0.0,0.0,0.0,0.0,2.0,0.0,0.0,0.0,0.0,0.0,0.0,0.0,0.0,0.0,0.0,0.0,0.0,0.0,0.0,2025.0,0.9242857853127836,950.0,4.0,950.0,2.0,0.5,500.0,0.08,0.5,425.0,4.047166667,,,,Cu-Cr-Ag,two-step aging,900℃@80%,hardness,166.98,900.0,0.8
97.7,0.3,0.0,0.0,0.0,0.0,2.0,0.0,0.0,0.0,0.0,0.0,0.0,0.0,0.0,0.0,0.0,0.0,0.0,0.0,0.0,2025.0,0.9242857853127836,950.0,4.0,950.0,2.0,0.5,500.0,0.08,0.5,425.0,6.036666667,,,,Cu-Cr-Ag,two-step aging,900℃@80%,hardness,165.92,900.0,0.8
97.7,0.3,0.0,0.0,0.0,0.0,2.0,0.0,0.0,0.0,0.0,0.0,0.0,0.0,0.0,0.0,0.0,0.0,0.0,0.0,0.0,2025.0,0.9242857853127836,950.0,4.0,950.0,2.0,0.5,500.0,0.08,0.5,425.0,8.002166667,,,,Cu-Cr-Ag,two-step aging,900℃@80%,hardness,165.65,900.0,0.8
97.7,0.3,0.0,0.0,0.0,0.0,2.0,0.0,0.0,0.0,0.0,0.0,0.0,0.0,0.0,0.0,0.0,0.0,0.0,0.0,0.0,2025.0,0.9242857853127836,950.0,4.0,950.0,2.0,0.5,500.0,0.08,0.5,450.0,0.0,,,,Cu-Cr-Ag,two-step aging,900℃@80%,hardness,166.03,900.0,0.8
97.7,0.3,0.0,0.0,0.0,0.0,2.0,0.0,0.0,0.0,0.0,0.0,0.0,0.0,0.0,0.0,0.0,0.0,0.0,0.0,0.0,2025.0,0.9242857853127836,950.0,4.0,950.0,2.0,0.5,500.0,0.08,0.5,450.0,0.118666667,,,,Cu-Cr-Ag,two-step aging,900℃@80%,hardness,170.81,900.0,0.8
97.7,0.3,0.0,0.0,0.0,0.0,2.0,0.0,0.0,0.0,0.0,0.0,0.0,0.0,0.0,0.0,0.0,0.0,0.0,0.0,0.0,2025.0,0.9242857853127836,950.0,4.0,950.0,2.0,0.5,500.0,0.08,0.5,450.0,0.233833333,,,,Cu-Cr-Ag,two-step aging,900℃@80%,hardness,171.76,900.0,0.8
97.7,0.3,0.0,0.0,0.0,0.0,2.0,0.0,0.0,0.0,0.0,0.0,0.0,0.0,0.0,0.0,0.0,0.0,0.0,0.0,0.0,2025.0,0.9242857853127836,950.0,4.0,950.0,2.0,0.5,500.0,0.08,0.5,450.0,0.461666667,,,,Cu-Cr-Ag,two-step aging,900℃@80%,hardness,169.0,900.0,0.8
97.7,0.3,0.0,0.0,0.0,0.0,2.0,0.0,0.0,0.0,0.0,0.0,0.0,0.0,0.0,0.0,0.0,0.0,0.0,0.0,0.0,2025.0,0.9242857853127836,950.0,4.0,950.0,2.0,0.5,500.0,0.08,0.5,450.0,0.7135,,,,Cu-Cr-Ag,two-step aging,900℃@80%,hardness,169.1,900.0,0.8
97.7,0.3,0.0,0.0,0.0,0.0,2.0,0.0,0.0,0.0,0.0,0.0,0.0,0.0,0.0,0.0,0.0,0.0,0.0,0.0,0.0,2025.0,0.9242857853127836,950.0,4.0,950.0,2.0,0.5,500.0,0.08,0.5,450.0,0.971166667,,,,Cu-Cr-Ag,two-step aging,900℃@80%,hardness,168.26,900.0,0.8
97.7,0.3,0.0,0.0,0.0,0.0,2.0,0.0,0.0,0.0,0.0,0.0,0.0,0.0,0.0,0.0,0.0,0.0,0.0,0.0,0.0,2025.0,0.9242857853127836,950.0,4.0,950.0,2.0,0.5,500.0,0.08,0.5,450.0,1.468833333,,,,Cu-Cr-Ag,two-step aging,900℃@80%,hardness,164.42,900.0,0.8
97.7,0.3,0.0,0.0,0.0,0.0,2.0,0.0,0.0,0.0,0.0,0.0,0.0,0.0,0.0,0.0,0.0,0.0,0.0,0.0,0.0,2025.0,0.9242857853127836,950.0,4.0,950.0,2.0,0.5,500.0,0.08,0.5,450.0,1.9665,,,,Cu-Cr-Ag,two-step aging,900℃@80%,hardness,162.62,900.0,0.8
97.7,0.3,0.0,0.0,0.0,0.0,2.0,0.0,0.0,0.0,0.0,0.0,0.0,0.0,0.0,0.0,0.0,0.0,0.0,0.0,0.0,2025.0,0.9242857853127836,950.0,4.0,950.0,2.0,0.5,500.0,0.08,0.5,450.0,3.986833333,,,,Cu-Cr-Ag,two-step aging,900℃@80%,hardness,154.17,900.0,0.8
97.7,0.3,0.0,0.0,0.0,0.0,2.0,0.0,0.0,0.0,0.0,0.0,0.0,0.0,0.0,0.0,0.0,0.0,0.0,0.0,0.0,2025.0,0.9242857853127836,950.0,4.0,950.0,2.0,0.5,500.0,0.08,0.5,450.0,6.007166667,,,,Cu-Cr-Ag,two-step aging,900℃@80%,hardness,147.33,900.0,0.8
97.7,0.3,0.0,0.0,0.0,0.0,2.0,0.0,0.0,0.0,0.0,0.0,0.0,0.0,0.0,0.0,0.0,0.0,0.0,0.0,0.0,2025.0,0.9242857853127836,950.0,4.0,950.0,2.0,0.5,500.0,0.08,0.5,450.0,8.0215,,,,Cu-Cr-Ag,two-step aging,900℃@80%,hardness,144.32,900.0,0.8
97.6,0.3,0.0,0.0,0.0,0.0,2.0,0.0,0.0,0.0,0.0,0.0,0.0,0.0,0.0,0.1,0.0,0.0,0.0,0.0,0.0,2025.0,0.9242857853127836,950.0,4.0,950.0,2.0,0.5,500.0,0.25,0.5,400.0,0.0,,,,Cu-Cr-Ag,two-step aging,900℃@80%,hardness,165.71,900.0,0.8
97.6,0.3,0.0,0.0,0.0,0.0,2.0,0.0,0.0,0.0,0.0,0.0,0.0,0.0,0.0,0.1,0.0,0.0,0.0,0.0,0.0,2025.0,0.9242857853127836,950.0,4.0,950.0,2.0,0.5,500.0,0.25,0.5,400.0,0.233333333,,,,Cu-Cr-Ag,two-step aging,900℃@80%,hardness,163.62,900.0,0.8
97.6,0.3,0.0,0.0,0.0,0.0,2.0,0.0,0.0,0.0,0.0,0.0,0.0,0.0,0.0,0.1,0.0,0.0,0.0,0.0,0.0,2025.0,0.9242857853127836,950.0,4.0,950.0,2.0,0.5,500.0,0.25,0.5,400.0,0.528,,,,Cu-Cr-Ag,two-step aging,900℃@80%,hardness,167.42,900.0,0.8
97.6,0.3,0.0,0.0,0.0,0.0,2.0,0.0,0.0,0.0,0.0,0.0,0.0,0.0,0.0,0.1,0.0,0.0,0.0,0.0,0.0,2025.0,0.9242857853127836,950.0,4.0,950.0,2.0,0.5,500.0,0.25,0.5,400.0,0.749,,,,Cu-Cr-Ag,two-step aging,900℃@80%,hardness,169.02,900.0,0.8
97.6,0.3,0.0,0.0,0.0,0.0,2.0,0.0,0.0,0.0,0.0,0.0,0.0,0.0,0.0,0.1,0.0,0.0,0.0,0.0,0.0,2025.0,0.9242857853127836,950.0,4.0,950.0,2.0,0.5,500.0,0.25,0.5,400.0,1.006833333,,,,Cu-Cr-Ag,two-step aging,900℃@80%,hardness,165.93,900.0,0.8
97.6,0.3,0.0,0.0,0.0,0.0,2.0,0.0,0.0,0.0,0.0,0.0,0.0,0.0,0.0,0.1,0.0,0.0,0.0,0.0,0.0,2025.0,0.9242857853127836,950.0,4.0,950.0,2.0,0.5,500.0,0.25,0.5,400.0,1.473333333,,,,Cu-Cr-Ag,two-step aging,900℃@80%,hardness,164.53,900.0,0.8
97.6,0.3,0.0,0.0,0.0,0.0,2.0,0.0,0.0,0.0,0.0,0.0,0.0,0.0,0.0,0.1,0.0,0.0,0.0,0.0,0.0,2025.0,0.9242857853127836,950.0,4.0,950.0,2.0,0.5,500.0,0.25,0.5,400.0,1.952166667,,,,Cu-Cr-Ag,two-step aging,900℃@80%,hardness,166.64,900.0,0.8
97.6,0.3,0.0,0.0,0.0,0.0,2.0,0.0,0.0,0.0,0.0,0.0,0.0,0.0,0.0,0.1,0.0,0.0,0.0,0.0,0.0,2025.0,0.9242857853127836,950.0,4.0,950.0,2.0,0.5,500.0,0.25,0.5,400.0,3.914833333,,,,Cu-Cr-Ag,two-step aging,900℃@80%,hardness,164.81,900.0,0.8
97.6,0.3,0.0,0.0,0.0,0.0,2.0,0.0,0.0,0.0,0.0,0.0,0.0,0.0,0.0,0.1,0.0,0.0,0.0,0.0,0.0,2025.0,0.9242857853127836,950.0,4.0,950.0,2.0,0.5,500.0,0.25,0.5,400.0,5.917333333,,,,Cu-Cr-Ag,two-step aging,900℃@80%,hardness,162.82,900.0,0.8
97.6,0.3,0.0,0.0,0.0,0.0,2.0,0.0,0.0,0.0,0.0,0.0,0.0,0.0,0.0,0.1,0.0,0.0,0.0,0.0,0.0,2025.0,0.9242857853127836,950.0,4.0,950.0,2.0,0.5,500.0,0.25,0.5,400.0,8.004833333,,,,Cu-Cr-Ag,two-step aging,900℃@80%,hardness,164.43,900.0,0.8
97.6,0.3,0.0,0.0,0.0,0.0,2.0,0.0,0.0,0.0,0.0,0.0,0.0,0.0,0.0,0.1,0.0,0.0,0.0,0.0,0.0,2025.0,0.9242857853127836,950.0,4.0,950.0,2.0,0.5,500.0,0.25,0.5,425.0,0.0,,,,Cu-Cr-Ag,two-step aging,900℃@80%,hardness,164.41,900.0,0.8
97.6,0.3,0.0,0.0,0.0,0.0,2.0,0.0,0.0,0.0,0.0,0.0,0.0,0.0,0.0,0.1,0.0,0.0,0.0,0.0,0.0,2025.0,0.9242857853127836,950.0,4.0,950.0,2.0,0.5,500.0,0.25,0.5,425.0,0.098166667,,,,Cu-Cr-Ag,two-step aging,900℃@80%,hardness,170.61,900.0,0.8
97.6,0.3,0.0,0.0,0.0,0.0,2.0,0.0,0.0,0.0,0.0,0.0,0.0,0.0,0.0,0.1,0.0,0.0,0.0,0.0,0.0,2025.0,0.9242857853127836,950.0,4.0,950.0,2.0,0.5,500.0,0.25,0.5,425.0,0.203833333,,,,Cu-Cr-Ag,two-step aging,900℃@80%,hardness,167.57,900.0,0.8
97.6,0.3,0.0,0.0,0.0,0.0,2.0,0.0,0.0,0.0,0.0,0.0,0.0,0.0,0.0,0.1,0.0,0.0,0.0,0.0,0.0,2025.0,0.9242857853127836,950.0,4.0,950.0,2.0,0.5,500.0,0.25,0.5,425.0,0.449666667,,,,Cu-Cr-Ag,two-step aging,900℃@80%,hardness,166.6,900.0,0.8
97.6,0.3,0.0,0.0,0.0,0.0,2.0,0.0,0.0,0.0,0.0,0.0,0.0,0.0,0.0,0.1,0.0,0.0,0.0,0.0,0.0,2025.0,0.9242857853127836,950.0,4.0,950.0,2.0,0.5,500.0,0.25,0.5,425.0,0.7015,,,,Cu-Cr-Ag,two-step aging,900℃@80%,hardness,165.29,900.0,0.8
97.6,0.3,0.0,0.0,0.0,0.0,2.0,0.0,0.0,0.0,0.0,0.0,0.0,0.0,0.0,0.1,0.0,0.0,0.0,0.0,0.0,2025.0,0.9242857853127836,950.0,4.0,950.0,2.0,0.5,500.0,0.25,0.5,425.0,0.959166667,,,,Cu-Cr-Ag,two-step aging,900℃@80%,hardness,166.29,900.0,0.8
97.6,0.3,0.0,0.0,0.0,0.0,2.0,0.0,0.0,0.0,0.0,0.0,0.0,0.0,0.0,0.1,0.0,0.0,0.0,0.0,0.0,2025.0,0.9242857853127836,950.0,4.0,950.0,2.0,0.5,500.0,0.25,0.5,425.0,1.438833333,,,,Cu-Cr-Ag,two-step aging,900℃@80%,hardness,165.05,900.0,0.8
97.6,0.3,0.0,0.0,0.0,0.0,2.0,0.0,0.0,0.0,0.0,0.0,0.0,0.0,0.0,0.1,0.0,0.0,0.0,0.0,0.0,2025.0,0.9242857853127836,950.0,4.0,950.0,2.0,0.5,500.0,0.25,0.5,425.0,1.9665,,,,Cu-Cr-Ag,two-step aging,900℃@80%,hardness,163.06,900.0,0.8
97.6,0.3,0.0,0.0,0.0,0.0,2.0,0.0,0.0,0.0,0.0,0.0,0.0,0.0,0.0,0.1,0.0,0.0,0.0,0.0,0.0,2025.0,0.9242857853127836,950.0,4.0,950.0,2.0,0.5,500.0,0.25,0.5,425.0,3.980833333,,,,Cu-Cr-Ag,two-step aging,900℃@80%,hardness,161.21,900.0,0.8
97.6,0.3,0.0,0.0,0.0,0.0,2.0,0.0,0.0,0.0,0.0,0.0,0.0,0.0,0.0,0.1,0.0,0.0,0.0,0.0,0.0,2025.0,0.9242857853127836,950.0,4.0,950.0,2.0,0.5,500.0,0.25,0.5,425.0,5.942333333,,,,Cu-Cr-Ag,two-step aging,900℃@80%,hardness,160.8,900.0,0.8
97.6,0.3,0.0,0.0,0.0,0.0,2.0,0.0,0.0,0.0,0.0,0.0,0.0,0.0,0.0,0.1,0.0,0.0,0.0,0.0,0.0,2025.0,0.9242857853127836,950.0,4.0,950.0,2.0,0.5,500.0,0.25,0.5,425.0,8.066333333,,,,Cu-Cr-Ag,two-step aging,900℃@80%,hardness,157.43,900.0,0.8
97.6,0.3,0.0,0.0,0.0,0.0,2.0,0.0,0.0,0.0,0.0,0.0,0.0,0.0,0.0,0.1,0.0,0.0,0.0,0.0,0.0,2025.0,0.9242857853127836,950.0,4.0,950.0,2.0,0.5,500.0,0.25,0.5,450.0,0.0,,,,Cu-Cr-Ag,two-step aging,900℃@80%,hardness,165.85,900.0,0.8
97.6,0.3,0.0,0.0,0.0,0.0,2.0,0.0,0.0,0.0,0.0,0.0,0.0,0.0,0.0,0.1,0.0,0.0,0.0,0.0,0.0,2025.0,0.9242857853127836,950.0,4.0,950.0,2.0,0.5,500.0,0.25,0.5,450.0,0.061333333,,,,Cu-Cr-Ag,two-step aging,900℃@80%,hardness,165.11,900.0,0.8
97.6,0.3,0.0,0.0,0.0,0.0,2.0,0.0,0.0,0.0,0.0,0.0,0.0,0.0,0.0,0.1,0.0,0.0,0.0,0.0,0.0,2025.0,0.9242857853127836,950.0,4.0,950.0,2.0,0.5,500.0,0.25,0.5,450.0,0.203833333,,,,Cu-Cr-Ag,two-step aging,900℃@80%,hardness,164.22,900.0,0.8
97.6,0.3,0.0,0.0,0.0,0.0,2.0,0.0,0.0,0.0,0.0,0.0,0.0,0.0,0.0,0.1,0.0,0.0,0.0,0.0,0.0,2025.0,0.9242857853127836,950.0,4.0,950.0,2.0,0.5,500.0,0.25,0.5,450.0,0.449666667,,,,Cu-Cr-Ag,two-step aging,900℃@80%,hardness,164.27,900.0,0.8
97.6,0.3,0.0,0.0,0.0,0.0,2.0,0.0,0.0,0.0,0.0,0.0,0.0,0.0,0.0,0.1,0.0,0.0,0.0,0.0,0.0,2025.0,0.9242857853127836,950.0,4.0,950.0,2.0,0.5,500.0,0.25,0.5,450.0,0.7015,,,,Cu-Cr-Ag,two-step aging,900℃@80%,hardness,162.08,900.0,0.8
97.6,0.3,0.0,0.0,0.0,0.0,2.0,0.0,0.0,0.0,0.0,0.0,0.0,0.0,0.0,0.1,0.0,0.0,0.0,0.0,0.0,2025.0,0.9242857853127836,950.0,4.0,950.0,2.0,0.5,500.0,0.25,0.5,450.0,0.959166667,,,,Cu-Cr-Ag,two-step aging,900℃@80%,hardness,161.4,900.0,0.8
97.6,0.3,0.0,0.0,0.0,0.0,2.0,0.0,0.0,0.0,0.0,0.0,0.0,0.0,0.0,0.1,0.0,0.0,0.0,0.0,0.0,2025.0,0.9242857853127836,950.0,4.0,950.0,2.0,0.5,500.0,0.25,0.5,450.0,1.468833333,,,,Cu-Cr-Ag,two-step aging,900℃@80%,hardness,159.32,900.0,0.8
97.6,0.3,0.0,0.0,0.0,0.0,2.0,0.0,0.0,0.0,0.0,0.0,0.0,0.0,0.0,0.1,0.0,0.0,0.0,0.0,0.0,2025.0,0.9242857853127836,950.0,4.0,950.0,2.0,0.5,500.0,0.25,0.5,450.0,1.9665,,,,Cu-Cr-Ag,two-step aging,900℃@80%,hardness,159.61,900.0,0.8
97.6,0.3,0.0,0.0,0.0,0.0,2.0,0.0,0.0,0.0,0.0,0.0,0.0,0.0,0.0,0.1,0.0,0.0,0.0,0.0,0.0,2025.0,0.9242857853127836,950.0,4.0,950.0,2.0,0.5,500.0,0.25,0.5,450.0,3.968833333,,,,Cu-Cr-Ag,two-step aging,900℃@80%,hardness,147.72,900.0,0.8
97.6,0.3,0.0,0.0,0.0,0.0,2.0,0.0,0.0,0.0,0.0,0.0,0.0,0.0,0.0,0.1,0.0,0.0,0.0,0.0,0.0,2025.0,0.9242857853127836,950.0,4.0,950.0,2.0,0.5,500.0,0.25,0.5,450.0,5.965166667,,,,Cu-Cr-Ag,two-step aging,900℃@80%,hardness,141.02,900.0,0.8
97.6,0.3,0.0,0.0,0.0,0.0,2.0,0.0,0.0,0.0,0.0,0.0,0.0,0.0,0.0,0.1,0.0,0.0,0.0,0.0,0.0,2025.0,0.9242857853127836,950.0,4.0,950.0,2.0,0.5,500.0,0.25,0.5,450.0,7.991666667,,,,Cu-Cr-Ag,two-step aging,900℃@80%,hardness,132.57,900.0,0.8
76.8,0.0,0.0,0.0,0.0,0.0,0.2,0.0,0.0,0.0,0.0,0.0,0.0,15.0,0.0,0.0,8.0,0.0,0.0,0.0,0.0,2025.0,0.8208529046242955,850.0,15.0,,,,450.0,0.01,,,,,,,Cu-Cr-Ni-Sn,one-step aging,-,hardness,198.6,,
76.8,0.0,0.0,0.0,0.0,0.0,0.2,0.0,0.0,0.0,0.0,0.0,0.0,15.0,0.0,0.0,8.0,0.0,0.0,0.0,0.0,2025.0,0.8208529046242955,850.0,15.0,,,,450.0,1.03,,,,,,,Cu-Cr-Ni-Sn,one-step aging,-,hardness,300.0,,
76.8,0.0,0.0,0.0,0.0,0.0,0.2,0.0,0.0,0.0,0.0,0.0,0.0,15.0,0.0,0.0,8.0,0.0,0.0,0.0,0.0,2025.0,0.8208529046242955,850.0,15.0,,,,450.0,2.98,,,,,,,Cu-Cr-Ni-Sn,one-step aging,-,hardness,325.61,,
76.8,0.0,0.0,0.0,0.0,0.0,0.2,0.0,0.0,0.0,0.0,0.0,0.0,15.0,0.0,0.0,8.0,0.0,0.0,0.0,0.0,2025.0,0.8208529046242955,850.0,15.0,,,,450.0,5.05,,,,,,,Cu-Cr-Ni-Sn,one-step aging,-,hardness,352.98,,
76.8,0.0,0.0,0.0,0.0,0.0,0.2,0.0,0.0,0.0,0.0,0.0,0.0,15.0,0.0,0.0,8.0,0.0,0.0,0.0,0.0,2025.0,0.8208529046242955,850.0,15.0,,,,450.0,7.0,,,,,,,Cu-Cr-Ni-Sn,one-step aging,-,hardness,253.68,,
76.8,0.0,0.0,0.0,0.0,0.0,0.2,0.0,0.0,0.0,0.0,0.0,0.0,15.0,0.0,0.0,8.0,0.0,0.0,0.0,0.0,2025.0,0.8208529046242955,850.0,15.0,,,,450.0,8.71,,,,,,,Cu-Cr-Ni-Sn,one-step aging,-,hardness,234.44,,
76.8,0.0,0.0,0.0,0.0,0.0,0.2,0.0,0.0,0.0,0.0,0.0,0.0,15.0,0.0,0.0,8.0,0.0,0.0,0.0,0.0,2025.0,0.8208529046242955,850.0,15.0,,,,450.0,10.91,,,,,,,Cu-Cr-Ni-Sn,one-step aging,-,hardness,232.47,,
76.8,0.0,0.0,0.0,0.0,0.0,0.2,0.0,0.0,0.0,0.0,0.0,0.0,15.0,0.0,0.0,8.0,0.0,0.0,0.0,0.0,2025.0,0.8208529046242955,850.0,15.0,,,,450.0,13.12,,,,,,,Cu-Cr-Ni-Sn,one-step aging,-,hardness,238.4,,
76.8,0.0,0.0,0.0,0.0,0.0,0.2,0.0,0.0,0.0,0.0,0.0,0.0,15.0,0.0,0.0,8.0,0.0,0.0,0.0,0.0,2025.0,0.8208529046242955,850.0,15.0,,,,450.0,15.01,,,,,,,Cu-Cr-Ni-Sn,one-step aging,-,hardness,231.58,,
76.3,0.0,0.0,0.0,0.0,0.0,0.7,0.0,0.0,0.0,0.0,0.0,0.0,15.0,0.0,0.0,8.0,0.0,0.0,0.0,0.0,2025.0,0.8208529046242955,850.0,15.0,,,,450.0,0.0,,,,,,,Cu-Cr-Ni-Sn,one-step aging,-,hardness,199.3,,
76.3,0.0,0.0,0.0,0.0,0.0,0.7,0.0,0.0,0.0,0.0,0.0,0.0,15.0,0.0,0.0,8.0,0.0,0.0,0.0,0.0,2025.0,0.8208529046242955,850.0,15.0,,,,450.0,1.05,,,,,,,Cu-Cr-Ni-Sn,one-step aging,-,hardness,328.07,,
76.3,0.0,0.0,0.0,0.0,0.0,0.7,0.0,0.0,0.0,0.0,0.0,0.0,15.0,0.0,0.0,8.0,0.0,0.0,0.0,0.0,2025.0,0.8208529046242955,850.0,15.0,,,,450.0,2.75,,,,,,,Cu-Cr-Ni-Sn,one-step aging,-,hardness,332.47,,
76.3,0.0,0.0,0.0,0.0,0.0,0.7,0.0,0.0,0.0,0.0,0.0,0.0,15.0,0.0,0.0,8.0,0.0,0.0,0.0,0.0,2025.0,0.8208529046242955,850.0,15.0,,,,450.0,4.96,,,,,,,Cu-Cr-Ni-Sn,one-step aging,-,hardness,345.43,,
76.3,0.0,0.0,0.0,0.0,0.0,0.7,0.0,0.0,0.0,0.0,0.0,0.0,15.0,0.0,0.0,8.0,0.0,0.0,0.0,0.0,2025.0,0.8208529046242955,850.0,15.0,,,,450.0,7.16,,,,,,,Cu-Cr-Ni-Sn,one-step aging,-,hardness,360.49,,
76.3,0.0,0.0,0.0,0.0,0.0,0.7,0.0,0.0,0.0,0.0,0.0,0.0,15.0,0.0,0.0,8.0,0.0,0.0,0.0,0.0,2025.0,0.8208529046242955,850.0,15.0,,,,450.0,9.42,,,,,,,Cu-Cr-Ni-Sn,one-step aging,-,hardness,334.94,,
76.3,0.0,0.0,0.0,0.0,0.0,0.7,0.0,0.0,0.0,0.0,0.0,0.0,15.0,0.0,0.0,8.0,0.0,0.0,0.0,0.0,2025.0,0.8208529046242955,850.0,15.0,,,,450.0,11.51,,,,,,,Cu-Cr-Ni-Sn,one-step aging,-,hardness,272.1,,
76.3,0.0,0.0,0.0,0.0,0.0,0.7,0.0,0.0,0.0,0.0,0.0,0.0,15.0,0.0,0.0,8.0,0.0,0.0,0.0,0.0,2025.0,0.8208529046242955,850.0,15.0,,,,450.0,13.04,,,,,,,Cu-Cr-Ni-Sn,one-step aging,-,hardness,248.42,,
76.3,0.0,0.0,0.0,0.0,0.0,0.7,0.0,0.0,0.0,0.0,0.0,0.0,15.0,0.0,0.0,8.0,0.0,0.0,0.0,0.0,2025.0,0.8208529046242955,850.0,15.0,,,,450.0,15.96,,,,,,,Cu-Cr-Ni-Sn,one-step aging,-,hardness,232.47,,
76.5,0.0,0.0,0.0,0.0,0.0,0.5,0.0,0.0,0.0,0.0,0.0,0.0,15.0,0.0,0.0,8.0,0.0,0.0,0.0,0.0,2025.0,0.8208529046242955,850.0,15.0,,,,450.0,0.0,,,,,,,Cu-Cr-Ni-Sn,one-step aging,-,hardness,199.3,,
76.5,0.0,0.0,0.0,0.0,0.0,0.5,0.0,0.0,0.0,0.0,0.0,0.0,15.0,0.0,0.0,8.0,0.0,0.0,0.0,0.0,2025.0,0.8208529046242955,850.0,15.0,,,,450.0,1.03,,,,,,,Cu-Cr-Ni-Sn,one-step aging,-,hardness,310.88,,
76.5,0.0,0.0,0.0,0.0,0.0,0.5,0.0,0.0,0.0,0.0,0.0,0.0,15.0,0.0,0.0,8.0,0.0,0.0,0.0,0.0,2025.0,0.8208529046242955,850.0,15.0,,,,450.0,3.05,,,,,,,Cu-Cr-Ni-Sn,one-step aging,-,hardness,323.86,,
76.5,0.0,0.0,0.0,0.0,0.0,0.5,0.0,0.0,0.0,0.0,0.0,0.0,15.0,0.0,0.0,8.0,0.0,0.0,0.0,0.0,2025.0,0.8208529046242955,850.0,15.0,,,,450.0,4.88,,,,,,,Cu-Cr-Ni-Sn,one-step aging,-,hardness,328.52,,
76.5,0.0,0.0,0.0,0.0,0.0,0.5,0.0,0.0,0.0,0.0,0.0,0.0,15.0,0.0,0.0,8.0,0.0,0.0,0.0,0.0,2025.0,0.8208529046242955,850.0,15.0,,,,450.0,6.47,,,,,,,Cu-Cr-Ni-Sn,one-step aging,-,hardness,284.32,,
76.5,0.0,0.0,0.0,0.0,0.0,0.5,0.0,0.0,0.0,0.0,0.0,0.0,15.0,0.0,0.0,8.0,0.0,0.0,0.0,0.0,2025.0,0.8208529046242955,850.0,15.0,,,,450.0,8.71,,,,,,,Cu-Cr-Ni-Sn,one-step aging,-,hardness,261.11,,
76.5,0.0,0.0,0.0,0.0,0.0,0.5,0.0,0.0,0.0,0.0,0.0,0.0,15.0,0.0,0.0,8.0,0.0,0.0,0.0,0.0,2025.0,0.8208529046242955,850.0,15.0,,,,450.0,10.9,,,,,,,Cu-Cr-Ni-Sn,one-step aging,-,hardness,243.09,,
76.5,0.0,0.0,0.0,0.0,0.0,0.5,0.0,0.0,0.0,0.0,0.0,0.0,15.0,0.0,0.0,8.0,0.0,0.0,0.0,0.0,2025.0,0.8208529046242955,850.0,15.0,,,,450.0,13.12,,,,,,,Cu-Cr-Ni-Sn,one-step aging,-,hardness,231.85,,
76.5,0.0,0.0,0.0,0.0,0.0,0.5,0.0,0.0,0.0,0.0,0.0,0.0,15.0,0.0,0.0,8.0,0.0,0.0,0.0,0.0,2025.0,0.8208529046242955,850.0,15.0,,,,450.0,15.03,,,,,,,Cu-Cr-Ni-Sn,one-step aging,-,hardness,232.28,,
98.62,0.0,0.0,0.0,0.0,0.0,0.68,0.0,0.0,0.0,0.0,0.0,0.65,0.0,0.0,0.0,0.0,0.0,0.0,0.0,0.05,2023.0,0.6693269364125579,,,950.0,0.5,0.85,547.79,10.0,,,,,,,Cu-Cr-Nb-Zr,recrystallization,-,hardness,143.72,,
98.62,0.0,0.0,0.0,0.0,0.0,0.68,0.0,0.0,0.0,0.0,0.0,0.65,0.0,0.0,0.0,0.0,0.0,0.0,0.0,0.05,2023.0,0.6693269364125579,,,950.0,0.5,0.85,645.73,10.0,,,,,,,Cu-Cr-Nb-Zr,recrystallization,-,hardness,130.27,,
98.62,0.0,0.0,0.0,0.0,0.0,0.68,0.0,0.0,0.0,0.0,0.0,0.65,0.0,0.0,0.0,0.0,0.0,0.0,0.0,0.05,2023.0,0.6693269364125579,,,950.0,0.5,0.85,681.74,10.0,,,,,,,Cu-Cr-Nb-Zr,recrystallization,-,hardness,100.0,,
98.62,0.0,0.0,0.0,0.0,0.0,0.68,0.0,0.0,0.0,0.0,0.0,0.65,0.0,0.0,0.0,0.0,0.0,0.0,0.0,0.05,2023.0,0.6693269364125579,,,950.0,0.5,0.85,711.19,10.0,,,,,,,Cu-Cr-Nb-Zr,recrystallization,-,hardness,72.34,,
98.62,0.0,0.0,0.0,0.0,0.0,0.68,0.0,0.0,0.0,0.0,0.0,0.65,0.0,0.0,0.0,0.0,0.0,0.0,0.0,0.05,2023.0,0.6693269364125579,,,950.0,0.5,0.85,772.78,10.0,,,,,,,Cu-Cr-Nb-Zr,recrystallization,-,hardness,64.27,,
98.62,0.0,0.0,0.0,0.0,0.0,0.68,0.0,0.0,0.0,0.0,0.0,0.65,0.0,0.0,0.0,0.0,0.0,0.0,0.0,0.05,2023.0,0.6693269364125579,,,950.0,0.5,0.85,889.35,10.0,,,,,,,Cu-Cr-Nb-Zr,recrystallization,-,hardness,52.93,,
99.31,0.0,0.0,0.0,0.0,0.0,0.51,0.0,0.0,0.0,0.0,0.0,0.0,0.0,0.0,0.0,0.0,0.18,0.0,0.0,0.0,2015.0,0.6622422494115086,850.0,1.0,920.0,0.5,90.0,450.0,0.0,,,,,,,Cu-Cr-Ti,one-step aging,-,hardness,146.0,,
99.31,0.0,0.0,0.0,0.0,0.0,0.51,0.0,0.0,0.0,0.0,0.0,0.0,0.0,0.0,0.0,0.0,0.18,0.0,0.0,0.0,2015.0,0.6622422494115086,850.0,1.0,920.0,0.5,90.0,450.0,0.4868333333333333,,,,,,,Cu-Cr-Ti,one-step aging,-,hardness,157.55,,
99.31,0.0,0.0,0.0,0.0,0.0,0.51,0.0,0.0,0.0,0.0,0.0,0.0,0.0,0.0,0.0,0.0,0.18,0.0,0.0,0.0,2015.0,0.6622422494115086,850.0,1.0,920.0,0.5,90.0,450.0,0.978,,,,,,,Cu-Cr-Ti,one-step aging,-,hardness,171.0,,
99.31,0.0,0.0,0.0,0.0,0.0,0.51,0.0,0.0,0.0,0.0,0.0,0.0,0.0,0.0,0.0,0.0,0.18,0.0,0.0,0.0,2015.0,0.6622422494115086,850.0,1.0,920.0,0.5,90.0,450.0,1.5175,,,,,,,Cu-Cr-Ti,one-step aging,-,hardness,183.29,,
99.31,0.0,0.0,0.0,0.0,0.0,0.51,0.0,0.0,0.0,0.0,0.0,0.0,0.0,0.0,0.0,0.0,0.18,0.0,0.0,0.0,2015.0,0.6622422494115086,850.0,1.0,920.0,0.5,90.0,450.0,1.978,,,,,,,Cu-Cr-Ti,one-step aging,-,hardness,192.0,,
99.31,0.0,0.0,0.0,0.0,0.0,0.51,0.0,0.0,0.0,0.0,0.0,0.0,0.0,0.0,0.0,0.0,0.18,0.0,0.0,0.0,2015.0,0.6622422494115086,850.0,1.0,920.0,0.5,90.0,450.0,2.469333333333333,,,,,,,Cu-Cr-Ti,one-step aging,-,hardness,195.86,,
99.31,0.0,0.0,0.0,0.0,0.0,0.51,0.0,0.0,0.0,0.0,0.0,0.0,0.0,0.0,0.0,0.0,0.18,0.0,0.0,0.0,2015.0,0.6622422494115086,850.0,1.0,920.0,0.5,90.0,450.0,2.9605,,,,,,,Cu-Cr-Ti,one-step aging,-,hardness,197.14,,
99.42,0.0,0.0,0.0,0.0,0.0,0.48,0.0,0.0,0.0,0.0,0.0,0.0,0.0,0.0,0.0,0.0,0.1,0.0,0.0,0.0,2015.0,0.6622422494115086,850.0,1.0,920.0,0.5,90.0,450.0,0.0,,,,,,,Cu-Cr-Ti,one-step aging,-,hardness,140.27,,
99.42,0.0,0.0,0.0,0.0,0.0,0.48,0.0,0.0,0.0,0.0,0.0,0.0,0.0,0.0,0.0,0.0,0.1,0.0,0.0,0.0,2015.0,0.6622422494115086,850.0,1.0,920.0,0.5,90.0,450.0,0.4911666666666666,,,,,,,Cu-Cr-Ti,one-step aging,-,hardness,155.22,,
99.42,0.0,0.0,0.0,0.0,0.0,0.48,0.0,0.0,0.0,0.0,0.0,0.0,0.0,0.0,0.0,0.0,0.1,0.0,0.0,0.0,2015.0,0.6622422494115086,850.0,1.0,920.0,0.5,90.0,450.0,0.9861666666666667,,,,,,,Cu-Cr-Ti,one-step aging,-,hardness,169.41,,
99.42,0.0,0.0,0.0,0.0,0.0,0.48,0.0,0.0,0.0,0.0,0.0,0.0,0.0,0.0,0.0,0.0,0.1,0.0,0.0,0.0,2015.0,0.6622422494115086,850.0,1.0,920.0,0.5,90.0,450.0,1.514,,,,,,,Cu-Cr-Ti,one-step aging,-,hardness,178.57,,
99.42,0.0,0.0,0.0,0.0,0.0,0.48,0.0,0.0,0.0,0.0,0.0,0.0,0.0,0.0,0.0,0.0,0.1,0.0,0.0,0.0,2015.0,0.6622422494115086,850.0,1.0,920.0,0.5,90.0,450.0,1.978,,,,,,,Cu-Cr-Ti,one-step aging,-,hardness,190.14,,
99.42,0.0,0.0,0.0,0.0,0.0,0.48,0.0,0.0,0.0,0.0,0.0,0.0,0.0,0.0,0.0,0.0,0.1,0.0,0.0,0.0,2015.0,0.6622422494115086,850.0,1.0,920.0,0.5,90.0,450.0,2.478,,,,,,,Cu-Cr-Ti,one-step aging,-,hardness,192.14,,
99.42,0.0,0.0,0.0,0.0,0.0,0.48,0.0,0.0,0.0,0.0,0.0,0.0,0.0,0.0,0.0,0.0,0.1,0.0,0.0,0.0,2015.0,0.6622422494115086,850.0,1.0,920.0,0.5,90.0,450.0,2.964833333333333,,,,,,,Cu-Cr-Ti,one-step aging,-,hardness,194.0,,
99.42,0.0,0.0,0.0,0.0,0.0,0.52,0.0,0.0,0.0,0.0,0.0,0.0,0.0,0.0,0.0,0.0,0.06,0.0,0.0,0.0,2015.0,0.6622422494115086,850.0,1.0,920.0,0.5,90.0,450.0,0.0,,,,,,,Cu-Cr-Ti,one-step aging,-,hardness,131.72,,
99.42,0.0,0.0,0.0,0.0,0.0,0.52,0.0,0.0,0.0,0.0,0.0,0.0,0.0,0.0,0.0,0.0,0.06,0.0,0.0,0.0,2015.0,0.6622422494115086,850.0,1.0,920.0,0.5,90.0,450.0,0.421,,,,,,,Cu-Cr-Ti,one-step aging,-,hardness,147.57,,
99.42,0.0,0.0,0.0,0.0,0.0,0.52,0.0,0.0,0.0,0.0,0.0,0.0,0.0,0.0,0.0,0.0,0.06,0.0,0.0,0.0,2015.0,0.6622422494115086,850.0,1.0,920.0,0.5,90.0,450.0,0.9209999999999999,,,,,,,Cu-Cr-Ti,one-step aging,-,hardness,164.86,,
99.42,0.0,0.0,0.0,0.0,0.0,0.52,0.0,0.0,0.0,0.0,0.0,0.0,0.0,0.0,0.0,0.0,0.06,0.0,0.0,0.0,2015.0,0.6622422494115086,850.0,1.0,920.0,0.5,90.0,450.0,1.416666666666667,,,,,,,Cu-Cr-Ti,one-step aging,-,hardness,166.29,,
99.42,0.0,0.0,0.0,0.0,0.0,0.52,0.0,0.0,0.0,0.0,0.0,0.0,0.0,0.0,0.0,0.0,0.06,0.0,0.0,0.0,2015.0,0.6622422494115086,850.0,1.0,920.0,0.5,90.0,450.0,1.912333333333333,,,,,,,Cu-Cr-Ti,one-step aging,-,hardness,173.29,,
99.42,0.0,0.0,0.0,0.0,0.0,0.52,0.0,0.0,0.0,0.0,0.0,0.0,0.0,0.0,0.0,0.0,0.06,0.0,0.0,0.0,2015.0,0.6622422494115086,850.0,1.0,920.0,0.5,90.0,450.0,2.4035,,,,,,,Cu-Cr-Ti,one-step aging,-,hardness,172.43,,
99.42,0.0,0.0,0.0,0.0,0.0,0.52,0.0,0.0,0.0,0.0,0.0,0.0,0.0,0.0,0.0,0.0,0.06,0.0,0.0,0.0,2015.0,0.6622422494115086,850.0,1.0,920.0,0.5,90.0,450.0,2.9035,,,,,,,Cu-Cr-Ti,one-step aging,-,hardness,174.29,,
99.48,0.0,0.0,0.0,0.0,0.0,0.52,0.0,0.0,0.0,0.0,0.0,0.0,0.0,0.0,0.0,0.0,0.0,0.0,0.0,0.0,2015.0,0.6622422494115086,850.0,1.0,920.0,0.5,90.0,450.0,0.0,,,,,,,Cu-Cr,one-step aging,-,hardness,125.13,,
99.48,0.0,0.0,0.0,0.0,0.0,0.52,0.0,0.0,0.0,0.0,0.0,0.0,0.0,0.0,0.0,0.0,0.0,0.0,0.0,0.0,2015.0,0.6622422494115086,850.0,1.0,920.0,0.5,90.0,450.0,0.4386666666666666,,,,,,,Cu-Cr,one-step aging,-,hardness,136.86,,
99.48,0.0,0.0,0.0,0.0,0.0,0.52,0.0,0.0,0.0,0.0,0.0,0.0,0.0,0.0,0.0,0.0,0.0,0.0,0.0,0.0,2015.0,0.6622422494115086,850.0,1.0,920.0,0.5,90.0,450.0,0.99,,,,,,,Cu-Cr,one-step aging,-,hardness,147.97,,
99.48,0.0,0.0,0.0,0.0,0.0,0.52,0.0,0.0,0.0,0.0,0.0,0.0,0.0,0.0,0.0,0.0,0.0,0.0,0.0,0.0,2015.0,0.6622422494115086,850.0,1.0,920.0,0.5,90.0,450.0,1.498666666666667,,,,,,,Cu-Cr,one-step aging,-,hardness,154.41,,
99.48,0.0,0.0,0.0,0.0,0.0,0.52,0.0,0.0,0.0,0.0,0.0,0.0,0.0,0.0,0.0,0.0,0.0,0.0,0.0,0.0,2015.0,0.6622422494115086,850.0,1.0,920.0,0.5,90.0,450.0,1.907833333333333,,,,,,,Cu-Cr,one-step aging,-,hardness,156.86,,
99.48,0.0,0.0,0.0,0.0,0.0,0.52,0.0,0.0,0.0,0.0,0.0,0.0,0.0,0.0,0.0,0.0,0.0,0.0,0.0,0.0,2015.0,0.6622422494115086,850.0,1.0,920.0,0.5,90.0,450.0,2.4035,,,,,,,Cu-Cr,one-step aging,-,hardness,153.29,,
99.48,0.0,0.0,0.0,0.0,0.0,0.52,0.0,0.0,0.0,0.0,0.0,0.0,0.0,0.0,0.0,0.0,0.0,0.0,0.0,0.0,2015.0,0.6622422494115086,850.0,1.0,920.0,0.5,90.0,450.0,2.899166666666666,,,,,,,Cu-Cr,one-step aging,-,hardness,143.86,,
99.31,0.0,0.0,0.0,0.0,0.0,0.51,0.0,0.0,0.0,0.0,0.0,0.0,0.0,0.0,0.0,0.0,0.18,0.0,0.0,0.0,2015.0,0.6622422494115086,850.0,1.0,920.0,0.5,60.0,450.0,0.0,,,,,,,Cu-Cr-Ti,one-step aging,-,hardness,134.83,,
99.31,0.0,0.0,0.0,0.0,0.0,0.51,0.0,0.0,0.0,0.0,0.0,0.0,0.0,0.0,0.0,0.0,0.18,0.0,0.0,0.0,2015.0,0.6622422494115086,850.0,1.0,920.0,0.5,60.0,450.0,0.492,,,,,,,Cu-Cr-Ti,one-step aging,-,hardness,147.13,,
99.31,0.0,0.0,0.0,0.0,0.0,0.51,0.0,0.0,0.0,0.0,0.0,0.0,0.0,0.0,0.0,0.0,0.18,0.0,0.0,0.0,2015.0,0.6622422494115086,850.0,1.0,920.0,0.5,60.0,450.0,0.9473333333333334,,,,,,,Cu-Cr-Ti,one-step aging,-,hardness,154.29,,
99.31,0.0,0.0,0.0,0.0,0.0,0.51,0.0,0.0,0.0,0.0,0.0,0.0,0.0,0.0,0.0,0.0,0.18,0.0,0.0,0.0,2015.0,0.6622422494115086,850.0,1.0,920.0,0.5,60.0,450.0,1.451833333333333,,,,,,,Cu-Cr-Ti,one-step aging,-,hardness,159.43,,
99.31,0.0,0.0,0.0,0.0,0.0,0.51,0.0,0.0,0.0,0.0,0.0,0.0,0.0,0.0,0.0,0.0,0.18,0.0,0.0,0.0,2015.0,0.6622422494115086,850.0,1.0,920.0,0.5,60.0,450.0,1.943,,,,,,,Cu-Cr-Ti,one-step aging,-,hardness,166.29,,
99.31,0.0,0.0,0.0,0.0,0.0,0.51,0.0,0.0,0.0,0.0,0.0,0.0,0.0,0.0,0.0,0.0,0.18,0.0,0.0,0.0,2015.0,0.6622422494115086,850.0,1.0,920.0,0.5,60.0,450.0,2.484166666666667,,,,,,,Cu-Cr-Ti,one-step aging,-,hardness,175.43,,
99.31,0.0,0.0,0.0,0.0,0.0,0.51,0.0,0.0,0.0,0.0,0.0,0.0,0.0,0.0,0.0,0.0,0.18,0.0,0.0,0.0,2015.0,0.6622422494115086,850.0,1.0,920.0,0.5,60.0,450.0,2.921,,,,,,,Cu-Cr-Ti,one-step aging,-,hardness,177.86,,
99.31,0.0,0.0,0.0,0.0,0.0,0.51,0.0,0.0,0.0,0.0,0.0,0.0,0.0,0.0,0.0,0.0,0.18,0.0,0.0,0.0,2015.0,0.6622422494115086,850.0,1.0,920.0,0.5,90.0,450.0,0.002,,,,,,,Cu-Cr-Ti,one-step aging,-,hardness,143.15,,
99.31,0.0,0.0,0.0,0.0,0.0,0.51,0.0,0.0,0.0,0.0,0.0,0.0,0.0,0.0,0.0,0.0,0.18,0.0,0.0,0.0,2015.0,0.6622422494115086,850.0,1.0,920.0,0.5,90.0,450.0,0.4255,,,,,,,Cu-Cr-Ti,one-step aging,-,hardness,159.43,,
99.31,0.0,0.0,0.0,0.0,0.0,0.51,0.0,0.0,0.0,0.0,0.0,0.0,0.0,0.0,0.0,0.0,0.18,0.0,0.0,0.0,2015.0,0.6622422494115086,850.0,1.0,920.0,0.5,90.0,450.0,0.9123333333333333,,,,,,,Cu-Cr-Ti,one-step aging,-,hardness,172.29,,
99.31,0.0,0.0,0.0,0.0,0.0,0.51,0.0,0.0,0.0,0.0,0.0,0.0,0.0,0.0,0.0,0.0,0.18,0.0,0.0,0.0,2015.0,0.6622422494115086,850.0,1.0,920.0,0.5,90.0,450.0,1.407833333333333,,,,,,,Cu-Cr-Ti,one-step aging,-,hardness,181.86,,
99.31,0.0,0.0,0.0,0.0,0.0,0.51,0.0,0.0,0.0,0.0,0.0,0.0,0.0,0.0,0.0,0.0,0.18,0.0,0.0,0.0,2015.0,0.6622422494115086,850.0,1.0,920.0,0.5,90.0,450.0,1.916666666666667,,,,,,,Cu-Cr-Ti,one-step aging,-,hardness,193.14,,
99.31,0.0,0.0,0.0,0.0,0.0,0.51,0.0,0.0,0.0,0.0,0.0,0.0,0.0,0.0,0.0,0.0,0.18,0.0,0.0,0.0,2015.0,0.6622422494115086,850.0,1.0,920.0,0.5,90.0,450.0,2.412333333333334,,,,,,,Cu-Cr-Ti,one-step aging,-,hardness,196.43,,
99.31,0.0,0.0,0.0,0.0,0.0,0.51,0.0,0.0,0.0,0.0,0.0,0.0,0.0,0.0,0.0,0.0,0.18,0.0,0.0,0.0,2015.0,0.6622422494115086,850.0,1.0,920.0,0.5,90.0,450.0,2.899166666666666,,,,,,,Cu-Cr-Ti,one-step aging,-,hardness,196.71,,
99.31,0.0,0.0,0.0,0.0,0.0,0.51,0.0,0.0,0.0,0.0,0.0,0.0,0.0,0.0,0.0,0.0,0.18,0.0,0.0,0.0,2015.0,0.6622422494115086,850.0,1.0,920.0,0.5,80.0,450.0,0.0,,,,,,,Cu-Cr-Ti,one-step aging,-,hardness,137.63,,
99.31,0.0,0.0,0.0,0.0,0.0,0.51,0.0,0.0,0.0,0.0,0.0,0.0,0.0,0.0,0.0,0.0,0.18,0.0,0.0,0.0,2015.0,0.6622422494115086,850.0,1.0,920.0,0.5,80.0,450.0,0.4868333333333333,,,,,,,Cu-Cr-Ti,one-step aging,-,hardness,150.88,,
99.31,0.0,0.0,0.0,0.0,0.0,0.51,0.0,0.0,0.0,0.0,0.0,0.0,0.0,0.0,0.0,0.0,0.18,0.0,0.0,0.0,2015.0,0.6622422494115086,850.0,1.0,920.0,0.5,80.0,450.0,0.9868333333333333,,,,,,,Cu-Cr-Ti,one-step aging,-,hardness,160.98,,
99.31,0.0,0.0,0.0,0.0,0.0,0.51,0.0,0.0,0.0,0.0,0.0,0.0,0.0,0.0,0.0,0.0,0.18,0.0,0.0,0.0,2015.0,0.6622422494115086,850.0,1.0,920.0,0.5,80.0,450.0,1.4825,,,,,,,Cu-Cr-Ti,one-step aging,-,hardness,173.86,,
99.31,0.0,0.0,0.0,0.0,0.0,0.51,0.0,0.0,0.0,0.0,0.0,0.0,0.0,0.0,0.0,0.0,0.18,0.0,0.0,0.0,2015.0,0.6622422494115086,850.0,1.0,920.0,0.5,80.0,450.0,1.9825,,,,,,,Cu-Cr-Ti,one-step aging,-,hardness,185.71,,
99.31,0.0,0.0,0.0,0.0,0.0,0.51,0.0,0.0,0.0,0.0,0.0,0.0,0.0,0.0,0.0,0.0,0.18,0.0,0.0,0.0,2015.0,0.6622422494115086,850.0,1.0,920.0,0.5,80.0,450.0,2.4825,,,,,,,Cu-Cr-Ti,one-step aging,-,hardness,187.29,,
99.31,0.0,0.0,0.0,0.0,0.0,0.51,0.0,0.0,0.0,0.0,0.0,0.0,0.0,0.0,0.0,0.0,0.18,0.0,0.0,0.0,2015.0,0.6622422494115086,850.0,1.0,920.0,0.5,80.0,450.0,2.969333333333333,,,,,,,Cu-Cr-Ti,one-step aging,-,hardness,190.14,,
99.31,0.0,0.0,0.0,0.0,0.0,0.51,0.0,0.0,0.0,0.0,0.0,0.0,0.0,0.0,0.0,0.0,0.18,0.0,0.0,0.0,2015.0,0.6622422494115086,850.0,1.0,920.0,0.5,70.0,450.0,0.0,,,,,,,Cu-Cr-Ti,one-step aging,-,hardness,134.45,,
99.31,0.0,0.0,0.0,0.0,0.0,0.51,0.0,0.0,0.0,0.0,0.0,0.0,0.0,0.0,0.0,0.0,0.18,0.0,0.0,0.0,2015.0,0.6622422494115086,850.0,1.0,920.0,0.5,70.0,450.0,0.4648333333333333,,,,,,,Cu-Cr-Ti,one-step aging,-,hardness,146.97,,
99.31,0.0,0.0,0.0,0.0,0.0,0.51,0.0,0.0,0.0,0.0,0.0,0.0,0.0,0.0,0.0,0.0,0.18,0.0,0.0,0.0,2015.0,0.6622422494115086,850.0,1.0,920.0,0.5,70.0,450.0,0.9209999999999999,,,,,,,Cu-Cr-Ti,one-step aging,-,hardness,159.57,,
99.31,0.0,0.0,0.0,0.0,0.0,0.51,0.0,0.0,0.0,0.0,0.0,0.0,0.0,0.0,0.0,0.0,0.18,0.0,0.0,0.0,2015.0,0.6622422494115086,850.0,1.0,920.0,0.5,70.0,450.0,1.412333333333333,,,,,,,Cu-Cr-Ti,one-step aging,-,hardness,166.14,,
99.31,0.0,0.0,0.0,0.0,0.0,0.51,0.0,0.0,0.0,0.0,0.0,0.0,0.0,0.0,0.0,0.0,0.18,0.0,0.0,0.0,2015.0,0.6622422494115086,850.0,1.0,920.0,0.5,70.0,450.0,1.912333333333333,,,,,,,Cu-Cr-Ti,one-step aging,-,hardness,175.14,,
99.31,0.0,0.0,0.0,0.0,0.0,0.51,0.0,0.0,0.0,0.0,0.0,0.0,0.0,0.0,0.0,0.0,0.18,0.0,0.0,0.0,2015.0,0.6622422494115086,850.0,1.0,920.0,0.5,70.0,450.0,2.407833333333333,,,,,,,Cu-Cr-Ti,one-step aging,-,hardness,179.57,,
99.31,0.0,0.0,0.0,0.0,0.0,0.51,0.0,0.0,0.0,0.0,0.0,0.0,0.0,0.0,0.0,0.0,0.18,0.0,0.0,0.0,2015.0,0.6622422494115086,850.0,1.0,920.0,0.5,70.0,450.0,2.907833333333333,,,,,,,Cu-Cr-Ti,one-step aging,-,hardness,182.29,,
97.6,0.0,0.0,0.0,0.0,1.0,1.0,0.0,0.0,0.0,0.0,0.0,0.0,0.0,0.0,0.4,0.0,0.0,0.0,0.0,0.0,2020.0,0.6922422494115086,900.0,2.0,990.0,4.0,90.0,440.0,0.302,,,,,,,Cu-Cr-Ni-(Co)-Si,one-step aging,900℃@60%,hardness,193.14,900.0,0.6
97.6,0.0,0.0,0.0,0.0,1.0,1.0,0.0,0.0,0.0,0.0,0.0,0.0,0.0,0.0,0.4,0.0,0.0,0.0,0.0,0.0,2020.0,0.6922422494115086,900.0,2.0,990.0,4.0,90.0,440.0,0.4858333333333333,,,,,,,Cu-Cr-Ni-(Co)-Si,one-step aging,900℃@60%,hardness,189.71,900.0,0.6
97.6,0.0,0.0,0.0,0.0,1.0,1.0,0.0,0.0,0.0,0.0,0.0,0.0,0.0,0.0,0.4,0.0,0.0,0.0,0.0,0.0,2020.0,0.6922422494115086,900.0,2.0,990.0,4.0,90.0,440.0,0.8019999999999999,,,,,,,Cu-Cr-Ni-(Co)-Si,one-step aging,900℃@60%,hardness,193.07,900.0,0.6
97.6,0.0,0.0,0.0,0.0,1.0,1.0,0.0,0.0,0.0,0.0,0.0,0.0,0.0,0.0,0.4,0.0,0.0,0.0,0.0,0.0,2020.0,0.6922422494115086,900.0,2.0,990.0,4.0,90.0,440.0,1.802,,,,,,,Cu-Cr-Ni-(Co)-Si,one-step aging,900℃@60%,hardness,190.29,900.0,0.6
97.6,0.0,0.0,0.0,0.0,1.0,1.0,0.0,0.0,0.0,0.0,0.0,0.0,0.0,0.0,0.4,0.0,0.0,0.0,0.0,0.0,2020.0,0.6922422494115086,900.0,2.0,990.0,4.0,90.0,440.0,2.802,,,,,,,Cu-Cr-Ni-(Co)-Si,one-step aging,900℃@60%,hardness,181.71,900.0,0.6
97.6,0.0,0.0,0.0,0.0,1.0,1.0,0.0,0.0,0.0,0.0,0.0,0.0,0.0,0.0,0.4,0.0,0.0,0.0,0.0,0.0,2020.0,0.6922422494115086,900.0,2.0,990.0,4.0,90.0,440.0,3.802,,,,,,,Cu-Cr-Ni-(Co)-Si,one-step aging,900℃@60%,hardness,176.0,900.0,0.6
97.6,0.0,0.0,0.0,0.0,1.0,1.0,0.0,0.0,0.0,0.0,0.0,0.0,0.0,0.0,0.4,0.0,0.0,0.0,0.0,0.0,2020.0,0.6922422494115086,900.0,2.0,990.0,4.0,90.0,440.0,4.802,,,,,,,Cu-Cr-Ni-(Co)-Si,one-step aging,900℃@60%,hardness,166.57,900.0,0.6
97.6,0.0,0.0,0.0,0.0,1.0,1.0,0.0,0.0,0.0,0.0,0.0,0.0,0.0,0.0,0.4,0.0,0.0,0.0,0.0,0.0,2020.0,0.6922422494115086,900.0,2.0,990.0,4.0,90.0,480.0,0.04116666666666667,,,,,,,Cu-Cr-Ni-(Co)-Si,one-step aging,900℃@60%,hardness,169.53,900.0,0.6
97.6,0.0,0.0,0.0,0.0,1.0,1.0,0.0,0.0,0.0,0.0,0.0,0.0,0.0,0.0,0.4,0.0,0.0,0.0,0.0,0.0,2020.0,0.6922422494115086,900.0,2.0,990.0,4.0,90.0,480.0,0.1601666666666667,,,,,,,Cu-Cr-Ni-(Co)-Si,one-step aging,900℃@60%,hardness,177.93,900.0,0.6
97.6,0.0,0.0,0.0,0.0,1.0,1.0,0.0,0.0,0.0,0.0,0.0,0.0,0.0,0.0,0.4,0.0,0.0,0.0,0.0,0.0,2020.0,0.6922422494115086,900.0,2.0,990.0,4.0,90.0,480.0,0.3153333333333334,,,,,,,Cu-Cr-Ni-(Co)-Si,one-step aging,900℃@60%,hardness,179.63,900.0,0.6
97.6,0.0,0.0,0.0,0.0,1.0,1.0,0.0,0.0,0.0,0.0,0.0,0.0,0.0,0.0,0.4,0.0,0.0,0.0,0.0,0.0,2020.0,0.6922422494115086,900.0,2.0,990.0,4.0,90.0,480.0,0.48,,,,,,,Cu-Cr-Ni-(Co)-Si,one-step aging,900℃@60%,hardness,176.54,900.0,0.6
97.6,0.0,0.0,0.0,0.0,1.0,1.0,0.0,0.0,0.0,0.0,0.0,0.0,0.0,0.0,0.4,0.0,0.0,0.0,0.0,0.0,2020.0,0.6922422494115086,900.0,2.0,990.0,4.0,90.0,480.0,0.8958333333333334,,,,,,,Cu-Cr-Ni-(Co)-Si,one-step aging,900℃@60%,hardness,168.5,900.0,0.6
97.6,0.0,0.0,0.0,0.0,1.0,1.0,0.0,0.0,0.0,0.0,0.0,0.0,0.0,0.0,0.4,0.0,0.0,0.0,0.0,0.0,2020.0,0.6922422494115086,900.0,2.0,990.0,4.0,90.0,480.0,1.895833333333333,,,,,,,Cu-Cr-Ni-(Co)-Si,one-step aging,900℃@60%,hardness,162.0,900.0,0.6
97.6,0.0,0.0,0.0,0.0,1.0,1.0,0.0,0.0,0.0,0.0,0.0,0.0,0.0,0.0,0.4,0.0,0.0,0.0,0.0,0.0,2020.0,0.6922422494115086,900.0,2.0,990.0,4.0,90.0,480.0,2.906333333333333,,,,,,,Cu-Cr-Ni-(Co)-Si,one-step aging,900℃@60%,hardness,155.14,900.0,0.6
97.6,0.0,0.0,0.0,0.0,1.0,1.0,0.0,0.0,0.0,0.0,0.0,0.0,0.0,0.0,0.4,0.0,0.0,0.0,0.0,0.0,2020.0,0.6922422494115086,900.0,2.0,990.0,4.0,90.0,480.0,3.895833333333333,,,,,,,Cu-Cr-Ni-(Co)-Si,one-step aging,900℃@60%,hardness,149.43,900.0,0.6
97.6,0.0,0.0,0.0,0.0,1.0,1.0,0.0,0.0,0.0,0.0,0.0,0.0,0.0,0.0,0.4,0.0,0.0,0.0,0.0,0.0,2020.0,0.6922422494115086,900.0,2.0,990.0,4.0,90.0,480.0,4.895833333333333,,,,,,,Cu-Cr-Ni-(Co)-Si,one-step aging,900℃@60%,hardness,141.71,900.0,0.6
