Repository: djz031129/data

# Data and code for “Machine learning prediction of hardness and electrical conductivity in Cu–Cr-based alloys”

This repository contains the datasets, processed data, result tables, model state file, and complete manuscript-figure generation code used for the manuscript:

**Machine learning prediction of hardness and electrical conductivity in Cu–Cr-based alloys**

Authors: Jianzeng Du, Yanchao Chai, Jiao Man, Menghang Li, Yuxue Zhang, and Wenzheng An.

## Repository contents

```text
CuCr_ML_Data_Code_Repository/
├── README.md
├── CITATION.cff
├── LICENSE.md
├── requirements.txt
├── Data/
│   ├── raw/
│   │   └── Cu-Cr-X dataset.xlsx
│   ├── processed/
│   │   ├── cucrx_hardness_processed.csv
│   │   └── cucrx_conductivity_processed.csv
│   └── data_dictionary.csv
├── Code/
│   ├── check_repository.py
│   ├── figure_utils.py
│   ├── run_all_figures.py
│   └── full_figures/
│       └── generate_figures.py
├── Tables_and_Results/
│   ├── metrics_summary.csv
│   ├── metrics_summary_normalized.csv
│   ├── cross_validation_summary.csv
│   ├── predictions.csv
│   ├── shap_feature_importance_top10.csv
│   ├── screening_map_predictions.csv
│   ├── split_info.json
│   ├── Table1_optimized_hyperparameters.csv
│   ├── Table1_optimized_hyperparameters.xlsx
│   └── modeling_state.pkl
└── Figures/
    ├── manuscript_full_figures/
    └── supplementary_figures/
```

## Data files

- `Data/raw/Cu-Cr-X dataset.xlsx`: source dataset used to construct the ML-ready datasets.
- `Data/processed/cucrx_hardness_processed.csv`: processed dataset for hardness prediction, 1,340 records.
- `Data/processed/cucrx_conductivity_processed.csv`: processed dataset for electrical-conductivity prediction, 1,280 records.
- `Data/data_dictionary.csv`: column meanings, units, and raw/processed-file coverage.

## Results and model files

- `metrics_summary.csv` and `metrics_summary_normalized.csv`: train/test/validation metrics for ET, RF, GB, XGB, LGBM, and CAT models.
- `cross_validation_summary.csv`: cross-validation results.
- `predictions.csv`: measured and predicted values used to generate validation and parity plots.
- `shap_feature_importance_top10.csv`: top SHAP features for the LGBM models.
- `screening_map_predictions.csv`: values used for the hardness–conductivity screening map.
- `split_info.json`: train/test/validation split counts and random seed.
- `Table1_optimized_hyperparameters.csv` and `.xlsx`: optimized hyperparameters for the six models.
- `modeling_state.pkl`: serialized modelling state used by the figure-generation code for SHAP summary plots.

## Python environment

Install dependencies with:

```bash
pip install -r requirements.txt
```

The figure-generation scripts use the packaged datasets and result tables. Fig. 4 requires the serialized model state and SHAP-related packages.

## Reproduce the complete manuscript figures

From the repository root, run:

```bash
python Code/check_repository.py
python Code/full_figures/generate_figures.py
```

Or run the full-figure runner:

```bash
python Code/run_all_figures.py
```

The complete manuscript figures will be written to:

```text
Code/output/full_figures/
```

This repository intentionally includes only the complete manuscript-figure generation code.

File: Data/processed/cucrx_conductivity_processed.csv (part 1 of 7)
Cu,Ag,Al,B,Ce,Co,Cr,Er,Fe,Hf,Mg,Mn,Nb,Ni,Sc,Si,Sn,Ti,Y,Zn,Zr,year,source_reliability,homogenization temperature (℃),homogenization time (h),solution temperature (℃),solution time (h),CR1,Temp1 (℃),time1 (h),CR2,Temp2 (℃),time2 (h),CR3,Temp3 (℃),time3 (h),alloy classification,process classification,hot rolling or forging,y_name,y_data,hot_rolling_temp,hot_rolling_reduction
51.76,0.0,1.21,0.0,0.0,0.0,47.03,0.0,0.0,0.0,0.0,0.0,0.0,0.0,0.0,0.0,0.0,0.0,0.0,0.0,0.0,2016.0,0.8560060190072045,,,930.0,0.5,,398.03,1.0,,,,,,,Cu-Cr-Al,one-step aging,-,conductivity,27.71,,
51.76,0.0,1.21,0.0,0.0,0.0,47.03,0.0,0.0,0.0,0.0,0.0,0.0,0.0,0.0,0.0,0.0,0.0,0.0,0.0,0.0,2016.0,0.8560060190072045,,,930.0,0.5,,448.2,1.0,,,,,,,Cu-Cr-Al,one-step aging,-,conductivity,28.83,,
51.76,0.0,1.21,0.0,0.0,0.0,47.03,0.0,0.0,0.0,0.0,0.0,0.0,0.0,0.0,0.0,0.0,0.0,0.0,0.0,0.0,2016.0,0.8560060190072045,,,930.0,0.5,,478.2,1.0,,,,,,,Cu-Cr-Al,one-step aging,-,conductivity,30.09,,
51.76,0.0,1.21,0.0,0.0,0.0,47.03,0.0,0.0,0.0,0.0,0.0,0.0,0.0,0.0,0.0,0.0,0.0,0.0,0.0,0.0,2016.0,0.8560060190072045,,,930.0,0.5,,508.28,1.0,,,,,,,Cu-Cr-Al,one-step aging,-,conductivity,30.78,,
51.76,0.0,1.21,0.0,0.0,0.0,47.03,0.0,0.0,0.0,0.0,0.0,0.0,0.0,0.0,0.0,0.0,0.0,0.0,0.0,0.0,2016.0,0.8560060190072045,,,930.0,0.5,,548.36,1.0,,,,,,,Cu-Cr-Al,one-step aging,-,conductivity,29.76,,
51.76,0.0,1.21,0.0,0.0,0.0,47.03,0.0,0.0,0.0,0.0,0.0,0.0,0.0,0.0,0.0,0.0,0.0,0.0,0.0,0.0,2016.0,0.8560060190072045,,,930.0,0.5,,398.03,1.0,,,,,,,Cu-Cr-Al,one-step aging,-,conductivity,26.17,,
51.76,0.0,1.21,0.0,0.0,0.0,47.03,0.0,0.0,0.0,0.0,0.0,0.0,0.0,0.0,0.0,0.0,0.0,0.0,0.0,0.0,2016.0,0.8560060190072045,,,930.0,0.5,,448.11,1.0,,,,,,,Cu-Cr-Al,one-step aging,-,conductivity,27.72,,
51.76,0.0,1.21,0.0,0.0,0.0,47.03,0.0,0.0,0.0,0.0,0.0,0.0,0.0,0.0,0.0,0.0,0.0,0.0,0.0,0.0,2016.0,0.8560060190072045,,,930.0,0.5,,478.28,1.0,,,,,,,Cu-Cr-Al,one-step aging,-,conductivity,29.0,,
51.76,0.0,1.21,0.0,0.0,0.0,47.03,0.0,0.0,0.0,0.0,0.0,0.0,0.0,0.0,0.0,0.0,0.0,0.0,0.0,0.0,2016.0,0.8560060190072045,,,930.0,0.5,,508.28,1.0,,,,,,,Cu-Cr-Al,one-step aging,-,conductivity,29.33,,
51.76,0.0,1.21,0.0,0.0,0.0,47.03,0.0,0.0,0.0,0.0,0.0,0.0,0.0,0.0,0.0,0.0,0.0,0.0,0.0,0.0,2016.0,0.8560060190072045,,,930.0,0.5,,548.36,1.0,,,,,,,Cu-Cr-Al,one-step aging,-,conductivity,26.4,,
51.76,0.0,1.21,0.0,0.0,0.0,47.03,0.0,0.0,0.0,0.0,0.0,0.0,0.0,0.0,0.0,0.0,0.0,0.0,0.0,0.0,2016.0,0.8560060190072045,,,930.0,0.5,,510.0,0.0,,,,,,,Cu-Cr-Al,one-step aging,-,conductivity,23.78,,
51.76,0.0,1.21,0.0,0.0,0.0,47.03,0.0,0.0,0.0,0.0,0.0,0.0,0.0,0.0,0.0,0.0,0.0,0.0,0.0,0.0,2016.0,0.8560060190072045,,,930.0,0.5,,510.0,0.48,,,,,,,Cu-Cr-Al,one-step aging,-,conductivity,28.84,,
51.76,0.0,1.21,0.0,0.0,0.0,47.03,0.0,0.0,0.0,0.0,0.0,0.0,0.0,0.0,0.0,0.0,0.0,0.0,0.0,0.0,2016.0,0.8560060190072045,,,930.0,0.5,,510.0,1.0,,,,,,,Cu-Cr-Al,one-step aging,-,conductivity,30.91,,
51.76,0.0,1.21,0.0,0.0,0.0,47.03,0.0,0.0,0.0,0.0,0.0,0.0,0.0,0.0,0.0,0.0,0.0,0.0,0.0,0.0,2016.0,0.8560060190072045,,,930.0,0.5,,510.0,2.01,,,,,,,Cu-Cr-Al,one-step aging,-,conductivity,30.93,,
51.76,0.0,1.21,0.0,0.0,0.0,47.03,0.0,0.0,0.0,0.0,0.0,0.0,0.0,0.0,0.0,0.0,0.0,0.0,0.0,0.0,2016.0,0.8560060190072045,,,930.0,0.5,,510.0,3.02,,,,,,,Cu-Cr-Al,one-step aging,-,conductivity,31.29,,
51.76,0.0,1.21,0.0,0.0,0.0,47.03,0.0,0.0,0.0,0.0,0.0,0.0,0.0,0.0,0.0,0.0,0.0,0.0,0.0,0.0,2016.0,0.8560060190072045,,,930.0,0.5,,510.0,0.45,,,,,,,Cu-Cr-Al,one-step aging,-,conductivity,26.83,,
51.76,0.0,1.21,0.0,0.0,0.0,47.03,0.0,0.0,0.0,0.0,0.0,0.0,0.0,0.0,0.0,0.0,0.0,0.0,0.0,0.0,2016.0,0.8560060190072045,,,930.0,0.5,,510.0,0.94,,,,,,,Cu-Cr-Al,one-step aging,-,conductivity,29.5,,
51.76,0.0,1.21,0.0,0.0,0.0,47.03,0.0,0.0,0.0,0.0,0.0,0.0,0.0,0.0,0.0,0.0,0.0,0.0,0.0,0.0,2016.0,0.8560060190072045,,,930.0,0.5,,510.0,1.97,,,,,,,Cu-Cr-Al,one-step aging,-,conductivity,29.6,,
51.76,0.0,1.21,0.0,0.0,0.0,47.03,0.0,0.0,0.0,0.0,0.0,0.0,0.0,0.0,0.0,0.0,0.0,0.0,0.0,0.0,2016.0,0.8560060190072045,,,930.0,0.5,,510.0,2.96,,,,,,,Cu-Cr-Al,one-step aging,-,conductivity,29.76,,
99.4,0.0,0.0,0.0,0.0,0.0,0.55,0.0,0.0,0.0,0.0,0.0,0.0,0.0,0.0,0.0,0.0,0.0,0.0,0.0,0.05,2018.0,0.8680060190072045,,,1050.0,4.0,,32.5,1.0,,,,,,,Cu-Cr-Zr,one-step aging,-,conductivity,27.99,,
99.4,0.0,0.0,0.0,0.0,0.0,0.55,0.0,0.0,0.0,0.0,0.0,0.0,0.0,0.0,0.0,0.0,0.0,0.0,0.0,0.05,2018.0,0.8680060190072045,,,1050.0,4.0,,43.3,1.0,,,,,,,Cu-Cr-Zr,one-step aging,-,conductivity,28.03,,
99.4,0.0,0.0,0.0,0.0,0.0,0.55,0.0,0.0,0.0,0.0,0.0,0.0,0.0,0.0,0.0,0.0,0.0,0.0,0.0,0.05,2018.0,0.8680060190072045,,,1050.0,4.0,,53.61,1.0,,,,,,,Cu-Cr-Zr,one-step aging,-,conductivity,28.09,,
99.4,0.0,0.0,0.0,0.0,0.0,0.55,0.0,0.0,0.0,0.0,0.0,0.0,0.0,0.0,0.0,0.0,0.0,0.0,0.0,0.05,2018.0,0.8680060190072045,,,1050.0,4.0,,64.09,1.0,,,,,,,Cu-Cr-Zr,one-step aging,-,conductivity,28.14,,
99.4,0.0,0.0,0.0,0.0,0.0,0.55,0.0,0.0,0.0,0.0,0.0,0.0,0.0,0.0,0.0,0.0,0.0,0.0,0.0,0.05,2018.0,0.8680060190072045,,,1050.0,4.0,,289.42,1.0,,,,,,,Cu-Cr-Zr,one-step aging,-,conductivity,29.02,,
99.4,0.0,0.0,0.0,0.0,0.0,0.55,0.0,0.0,0.0,0.0,0.0,0.0,0.0,0.0,0.0,0.0,0.0,0.0,0.0,0.05,2018.0,0.8680060190072045,,,1050.0,4.0,,389.57,1.0,,,,,,,Cu-Cr-Zr,one-step aging,-,conductivity,54.05,,
99.4,0.0,0.0,0.0,0.0,0.0,0.55,0.0,0.0,0.0,0.0,0.0,0.0,0.0,0.0,0.0,0.0,0.0,0.0,0.0,0.05,2018.0,0.8680060190072045,,,1050.0,4.0,,490.17,1.0,,,,,,,Cu-Cr-Zr,one-step aging,-,conductivity,72.16,,
99.4,0.0,0.0,0.0,0.0,0.0,0.55,0.0,0.0,0.0,0.0,0.0,0.0,0.0,0.0,0.0,0.0,0.0,0.0,0.0,0.05,2018.0,0.8680060190072045,,,1050.0,4.0,,590.31,1.0,,,,,,,Cu-Cr-Zr,one-step aging,-,conductivity,86.53,,
99.4,0.0,0.0,0.0,0.0,0.0,0.55,0.0,0.0,0.0,0.0,0.0,0.0,0.0,0.0,0.0,0.0,0.0,0.0,0.0,0.05,2018.0,0.8680060190072045,,,1050.0,4.0,,690.91,1.0,,,,,,,Cu-Cr-Zr,one-step aging,-,conductivity,86.43,,
99.4,0.0,0.0,0.0,0.0,0.0,0.55,0.0,0.0,0.0,0.0,0.0,0.0,0.0,0.0,0.0,0.0,0.0,0.0,0.0,0.05,2018.0,0.8680060190072045,,,1050.0,4.0,,791.05,1.0,,,,,,,Cu-Cr-Zr,one-step aging,-,conductivity,70.29,,
99.5,0.0,0.0,0.0,0.0,0.0,0.4,0.0,0.0,0.0,0.0,0.0,0.0,0.0,0.0,0.0,0.0,0.0,0.0,0.0,0.1,2020.0,0.8800060190072045,,,,,,450.0,0.0,,,,,,,Cu-Cr-Zr,one-step aging,900℃@50%,conductivity,58.57,900.0,0.5
99.5,0.0,0.0,0.0,0.0,0.0,0.4,0.0,0.0,0.0,0.0,0.0,0.0,0.0,0.0,0.0,0.0,0.0,0.0,0.0,0.1,2020.0,0.8800060190072045,,,,,,450.0,0.1895,,,,,,,Cu-Cr-Zr,one-step aging,900℃@50%,conductivity,63.07,900.0,0.5
99.5,0.0,0.0,0.0,0.0,0.0,0.4,0.0,0.0,0.0,0.0,0.0,0.0,0.0,0.0,0.0,0.0,0.0,0.0,0.0,0.1,2020.0,0.8800060190072045,,,,,,450.0,0.426666667,,,,,,,Cu-Cr-Zr,one-step aging,900℃@50%,conductivity,69.6,900.0,0.5
99.5,0.0,0.0,0.0,0.0,0.0,0.4,0.0,0.0,0.0,0.0,0.0,0.0,0.0,0.0,0.0,0.0,0.0,0.0,0.0,0.1,2020.0,0.8800060190072045,,,,,,450.0,0.662666667,,,,,,,Cu-Cr-Zr,one-step aging,900℃@50%,conductivity,76.66,900.0,0.5
99.5,0.0,0.0,0.0,0.0,0.0,0.4,0.0,0.0,0.0,0.0,0.0,0.0,0.0,0.0,0.0,0.0,0.0,0.0,0.0,0.1,2020.0,0.8800060190072045,,,,,,450.0,0.928666667,,,,,,,Cu-Cr-Zr,one-step aging,900℃@50%,conductivity,79.44,900.0,0.5
99.5,0.0,0.0,0.0,0.0,0.0,0.4,0.0,0.0,0.0,0.0,0.0,0.0,0.0,0.0,0.0,0.0,0.0,0.0,0.0,0.1,2020.0,0.8800060190072045,,,,,,450.0,1.425666667,,,,,,,Cu-Cr-Zr,one-step aging,900℃@50%,conductivity,83.02,900.0,0.5
99.5,0.0,0.0,0.0,0.0,0.0,0.4,0.0,0.0,0.0,0.0,0.0,0.0,0.0,0.0,0.0,0.0,0.0,0.0,0.0,0.1,2020.0,0.8800060190072045,,,,,,450.0,1.922666667,,,,,,,Cu-Cr-Zr,one-step aging,900℃@50%,conductivity,83.81,900.0,0.5
99.5,0.0,0.0,0.0,0.0,0.0,0.4,0.0,0.0,0.0,0.0,0.0,0.0,0.0,0.0,0.0,0.0,0.0,0.0,0.0,0.1,2020.0,0.8800060190072045,,,,,,450.0,3.920666667,,,,,,,Cu-Cr-Zr,one-step aging,900℃@50%,conductivity,84.6,900.0,0.5
99.5,0.0,0.0,0.0,0.0,0.0,0.4,0.0,0.0,0.0,0.0,0.0,0.0,0.0,0.0,0.0,0.0,0.0,0.0,0.0,0.1,2020.0,0.8800060190072045,,,,,,450.0,7.926666667,,,,,,,Cu-Cr-Zr,one-step aging,900℃@50%,conductivity,87.77,900.0,0.5
99.5,0.0,0.0,0.0,0.0,0.0,0.4,0.0,0.0,0.0,0.0,0.0,0.0,0.0,0.0,0.0,0.0,0.0,0.0,0.0,0.1,2020.0,0.8800060190072045,,,,,,500.0,0.0,,,,,,,Cu-Cr-Zr,one-step aging,900℃@50%,conductivity,60.21,900.0,0.5
99.5,0.0,0.0,0.0,0.0,0.0,0.4,0.0,0.0,0.0,0.0,0.0,0.0,0.0,0.0,0.0,0.0,0.0,0.0,0.0,0.1,2020.0,0.8800060190072045,,,,,,500.0,0.195833333,,,,,,,Cu-Cr-Zr,one-step aging,900℃@50%,conductivity,73.94,900.0,0.5
99.5,0.0,0.0,0.0,0.0,0.0,0.4,0.0,0.0,0.0,0.0,0.0,0.0,0.0,0.0,0.0,0.0,0.0,0.0,0.0,0.1,2020.0,0.8800060190072045,,,,,,500.0,0.431666667,,,,,,,Cu-Cr-Zr,one-step aging,900℃@50%,conductivity,82.77,900.0,0.5
99.5,0.0,0.0,0.0,0.0,0.0,0.4,0.0,0.0,0.0,0.0,0.0,0.0,0.0,0.0,0.0,0.0,0.0,0.0,0.0,0.1,2020.0,0.8800060190072045,,,,,,500.0,0.692833333,,,,,,,Cu-Cr-Zr,one-step aging,900℃@50%,conductivity,86.11,900.0,0.5
99.5,0.0,0.0,0.0,0.0,0.0,0.4,0.0,0.0,0.0,0.0,0.0,0.0,0.0,0.0,0.0,0.0,0.0,0.0,0.0,0.1,2020.0,0.8800060190072045,,,,,,500.0,0.938833333,,,,,,,Cu-Cr-Zr,one-step aging,900℃@50%,conductivity,89.04,900.0,0.5
99.5,0.0,0.0,0.0,0.0,0.0,0.4,0.0,0.0,0.0,0.0,0.0,0.0,0.0,0.0,0.0,0.0,0.0,0.0,0.0,0.1,2020.0,0.8800060190072045,,,,,,500.0,1.455833333,,,,,,,Cu-Cr-Zr,one-step aging,900℃@50%,conductivity,92.09,900.0,0.5
99.5,0.0,0.0,0.0,0.0,0.0,0.4,0.0,0.0,0.0,0.0,0.0,0.0,0.0,0.0,0.0,0.0,0.0,0.0,0.0,0.1,2020.0,0.8800060190072045,,,,,,500.0,1.957833333,,,,,,,Cu-Cr-Zr,one-step aging,900℃@50%,conductivity,92.16,900.0,0.5
99.5,0.0,0.0,0.0,0.0,0.0,0.4,0.0,0.0,0.0,0.0,0.0,0.0,0.0,0.0,0.0,0.0,0.0,0.0,0.0,0.1,2020.0,0.8800060190072045,,,,,,500.0,3.950833333,,,,,,,Cu-Cr-Zr,one-step aging,900℃@50%,conductivity,90.07,900.0,0.5
99.5,0.0,0.0,0.0,0.0,0.0,0.4,0.0,0.0,0.0,0.0,0.0,0.0,0.0,0.0,0.0,0.0,0.0,0.0,0.0,0.1,2020.0,0.8800060190072045,,,,,,500.0,5.953833333,,,,,,,Cu-Cr-Zr,one-step aging,900℃@50%,conductivity,88.92,900.0,0.5
99.5,0.0,0.0,0.0,0.0,0.0,0.4,0.0,0.0,0.0,0.0,0.0,0.0,0.0,0.0,0.0,0.0,0.0,0.0,0.0,0.1,2020.0,0.8800060190072045,,,,,,500.0,7.951833333,,,,,,,Cu-Cr-Zr,one-step aging,900℃@50%,conductivity,90.07,900.0,0.5
99.5,0.0,0.0,0.0,0.0,0.0,0.4,0.0,0.0,0.0,0.0,0.0,0.0,0.0,0.0,0.0,0.0,0.0,0.0,0.0,0.1,2020.0,0.8800060190072045,,,,,,400.0,0.1055,,,,,,,Cu-Cr-Zr,one-step aging,900℃@50%,conductivity,56.37,900.0,0.5
99.5,0.0,0.0,0.0,0.0,0.0,0.4,0.0,0.0,0.0,0.0,0.0,0.0,0.0,0.0,0.0,0.0,0.0,0.0,0.0,0.1,2020.0,0.8800060190072045,,,,,,400.0,0.396666667,,,,,,,Cu-Cr-Zr,one-step aging,900℃@50%,conductivity,59.61,900.0,0.5
99.5,0.0,0.0,0.0,0.0,0.0,0.4,0.0,0.0,0.0,0.0,0.0,0.0,0.0,0.0,0.0,0.0,0.0,0.0,0.0,0.1,2020.0,0.8800060190072045,,,,,,400.0,0.6425,,,,,,,Cu-Cr-Zr,one-step aging,900℃@50%,conductivity,62.99,900.0,0.5
99.5,0.0,0.0,0.0,0.0,0.0,0.4,0.0,0.0,0.0,0.0,0.0,0.0,0.0,0.0,0.0,0.0,0.0,0.0,0.0,0.1,2020.0,0.8800060190072045,,,,,,400.0,0.8935,,,,,,,Cu-Cr-Zr,one-step aging,900℃@50%,conductivity,66.4,900.0,0.5
99.5,0.0,0.0,0.0,0.0,0.0,0.4,0.0,0.0,0.0,0.0,0.0,0.0,0.0,0.0,0.0,0.0,0.0,0.0,0.0,0.1,2020.0,0.8800060190072045,,,,,,400.0,1.3905,,,,,,,Cu-Cr-Zr,one-step aging,900℃@50%,conductivity,73.74,900.0,0.5
99.5,0.0,0.0,0.0,0.0,0.0,0.4,0.0,0.0,0.0,0.0,0.0,0.0,0.0,0.0,0.0,0.0,0.0,0.0,0.0,0.1,2020.0,0.8800060190072045,,,,,,400.0,1.8925,,,,,,,Cu-Cr-Zr,one-step aging,900℃@50%,conductivity,78.85,900.0,0.5
99.5,0.0,0.0,0.0,0.0,0.0,0.4,0.0,0.0,0.0,0.0,0.0,0.0,0.0,0.0,0.0,0.0,0.0,0.0,0.0,0.1,2020.0,0.8800060190072045,,,,,,400.0,5.898666667,,,,,,,Cu-Cr-Zr,one-step aging,900℃@50%,conductivity,86.4,900.0,0.5
99.5,0.0,0.0,0.0,0.0,0.0,0.4,0.0,0.0,0.0,0.0,0.0,0.0,0.0,0.0,0.0,0.0,0.0,0.0,0.0,0.1,2020.0,0.8800060190072045,,,,,,400.0,7.8915,,,,,,,Cu-Cr-Zr,one-step aging,900℃@50%,conductivity,86.12,900.0,0.5
99.45,0.0,0.0,0.0,0.0,0.0,0.4,0.0,0.0,0.0,0.0,0.0,0.0,0.0,0.05,0.0,0.0,0.0,0.0,0.0,0.1,2020.0,0.8800060190072045,,,,,,450.0,0.0,,,,,,,Cu-Cr-Zr,one-step aging,900℃@50%,conductivity,89.35,900.0,0.5
99.45,0.0,0.0,0.0,0.0,0.0,0.4,0.0,0.0,0.0,0.0,0.0,0.0,0.0,0.05,0.0,0.0,0.0,0.0,0.0,0.1,2020.0,0.8800060190072045,,,,,,450.0,0.254,,,,,,,Cu-Cr-Zr,one-step aging,900℃@50%,conductivity,90.6,900.0,0.5
99.45,0.0,0.0,0.0,0.0,0.0,0.4,0.0,0.0,0.0,0.0,0.0,0.0,0.0,0.05,0.0,0.0,0.0,0.0,0.0,0.1,2020.0,0.8800060190072045,,,,,,450.0,0.372666667,,,,,,,Cu-Cr-Zr,one-step aging,900℃@50%,conductivity,61.2,900.0,0.5
99.45,0.0,0.0,0.0,0.0,0.0,0.4,0.0,0.0,0.0,0.0,0.0,0.0,0.0,0.05,0.0,0.0,0.0,0.0,0.0,0.1,2020.0,0.8800060190072045,,,,,,450.0,0.561,,,,,,,Cu-Cr-Zr,one-step aging,900℃@50%,conductivity,70.59,900.0,0.5
99.45,0.0,0.0,0.0,0.0,0.0,0.4,0.0,0.0,0.0,0.0,0.0,0.0,0.0,0.05,0.0,0.0,0.0,0.0,0.0,0.1,2020.0,0.8800060190072045,,,,,,450.0,0.608333333,,,,,,,Cu-Cr-Zr,one-step aging,900℃@50%,conductivity,90.58,900.0,0.5
99.45,0.0,0.0,0.0,0.0,0.0,0.4,0.0,0.0,0.0,0.0,0.0,0.0,0.0,0.05,0.0,0.0,0.0,0.0,0.0,0.1,2020.0,0.8800060190072045,,,,,,450.0,0.797833333,,,,,,,Cu-Cr-Zr,one-step aging,900℃@50%,conductivity,80.18,900.0,0.5
99.45,0.0,0.0,0.0,0.0,0.0,0.4,0.0,0.0,0.0,0.0,0.0,0.0,0.0,0.05,0.0,0.0,0.0,0.0,0.0,0.1,2020.0,0.8800060190072045,,,,,,450.0,0.990833333,,,,,,,Cu-Cr-Zr,one-step aging,900℃@50%,conductivity,84.93,900.0,0.5
99.45,0.0,0.0,0.0,0.0,0.0,0.4,0.0,0.0,0.0,0.0,0.0,0.0,0.0,0.05,0.0,0.0,0.0,0.0,0.0,0.1,2020.0,0.8800060190072045,,,,,,450.0,1.300833333,,,,,,,Cu-Cr-Zr,one-step aging,900℃@50%,conductivity,86.38,900.0,0.5
99.45,0.0,0.0,0.0,0.0,0.0,0.4,0.0,0.0,0.0,0.0,0.0,0.0,0.0,0.05,0.0,0.0,0.0,0.0,0.0,0.1,2020.0,0.8800060190072045,,,,,,450.0,1.803833333,,,,,,,Cu-Cr-Zr,one-step aging,900℃@50%,conductivity,84.93,900.0,0.5
99.45,0.0,0.0,0.0,0.0,0.0,0.4,0.0,0.0,0.0,0.0,0.0,0.0,0.0,0.05,0.0,0.0,0.0,0.0,0.0,0.1,2020.0,0.8800060190072045,,,,,,450.0,2.306833333,,,,,,,Cu-Cr-Zr,one-step aging,900℃@50%,conductivity,85.65,900.0,0.5
99.45,0.0,0.0,0.0,0.0,0.0,0.4,0.0,0.0,0.0,0.0,0.0,0.0,0.0,0.05,0.0,0.0,0.0,0.0,0.0,0.1,2020.0,0.8800060190072045,,,,,,450.0,4.314,,,,,,,Cu-Cr-Zr,one-step aging,900℃@50%,conductivity,87.17,900.0,0.5
99.45,0.0,0.0,0.0,0.0,0.0,0.4,0.0,0.0,0.0,0.0,0.0,0.0,0.0,0.05,0.0,0.0,0.0,0.0,0.0,0.1,2020.0,0.8800060190072045,,,,,,450.0,8.338333333,,,,,,,Cu-Cr-Zr,one-step aging,900℃@50%,conductivity,88.77,900.0,0.5
99.45,0.0,0.0,0.0,0.0,0.0,0.4,0.0,0.0,0.0,0.0,0.0,0.0,0.0,0.05,0.0,0.0,0.0,0.0,0.0,0.1,2020.0,0.8800060190072045,,,,,,500.0,0.0,,,,,,,Cu-Cr-Zr,one-step aging,900℃@50%,conductivity,63.55,900.0,0.5
99.45,0.0,0.0,0.0,0.0,0.0,0.4,0.0,0.0,0.0,0.0,0.0,0.0,0.0,0.05,0.0,0.0,0.0,0.0,0.0,0.1,2020.0,0.8800060190072045,,,,,,500.0,0.042333333,,,,,,,Cu-Cr-Zr,one-step aging,900℃@50%,conductivity,74.48,900.0,0.5
99.45,0.0,0.0,0.0,0.0,0.0,0.4,0.0,0.0,0.0,0.0,0.0,0.0,0.0,0.05,0.0,0.0,0.0,0.0,0.0,0.1,2020.0,0.8800060190072045,,,,,,500.0,0.182166667,,,,,,,Cu-Cr-Zr,one-step aging,900℃@50%,conductivity,83.86,900.0,0.5
99.45,0.0,0.0,0.0,0.0,0.0,0.4,0.0,0.0,0.0,0.0,0.0,0.0,0.0,0.05,0.0,0.0,0.0,0.0,0.0,0.1,2020.0,0.8800060190072045,,,,,,500.0,0.447166667,,,,,,,Cu-Cr-Zr,one-step aging,900℃@50%,conductivity,85.91,900.0,0.5
99.45,0.0,0.0,0.0,0.0,0.0,0.4,0.0,0.0,0.0,0.0,0.0,0.0,0.0,0.05,0.0,0.0,0.0,0.0,0.0,0.1,2020.0,0.8800060190072045,,,,,,500.0,0.701166667,,,,,,,Cu-Cr-Zr,one-step aging,900℃@50%,conductivity,88.17,900.0,0.5
99.45,0.0,0.0,0.0,0.0,0.0,0.4,0.0,0.0,0.0,0.0,0.0,0.0,0.0,0.05,0.0,0.0,0.0,0.0,0.0,0.1,2020.0,0.8800060190072045,,,,,,500.0,0.945166667,,,,,,,Cu-Cr-Zr,one-step aging,900℃@50%,conductivity,89.39,900.0,0.5
99.45,0.0,0.0,0.0,0.0,0.0,0.4,0.0,0.0,0.0,0.0,0.0,0.0,0.0,0.05,0.0,0.0,0.0,0.0,0.0,0.1,2020.0,0.8800060190072045,,,,,,500.0,1.458333333,,,,,,,Cu-Cr-Zr,one-step aging,900℃@50%,conductivity,92.25,900.0,0.5
99.45,0.0,0.0,0.0,0.0,0.0,0.4,0.0,0.0,0.0,0.0,0.0,0.0,0.0,0.05,0.0,0.0,0.0,0.0,0.0,0.1,2020.0,0.8800060190072045,,,,,,500.0,1.961333333,,,,,,,Cu-Cr-Zr,one-step aging,900℃@50%,conductivity,91.23,900.0,0.5
99.45,0.0,0.0,0.0,0.0,0.0,0.4,0.0,0.0,0.0,0.0,0.0,0.0,0.0,0.05,0.0,0.0,0.0,0.0,0.0,0.1,2020.0,0.8800060190072045,,,,,,500.0,3.9735,,,,,,,Cu-Cr-Zr,one-step aging,900℃@50%,conductivity,89.93,900.0,0.5
99.45,0.0,0.0,0.0,0.0,0.0,0.4,0.0,0.0,0.0,0.0,0.0,0.0,0.0,0.05,0.0,0.0,0.0,0.0,0.0,0.1,2020.0,0.8800060190072045,,,,,,500.0,5.985833333,,,,,,,Cu-Cr-Zr,one-step aging,900℃@50%,conductivity,89.06,900.0,0.5
99.45,0.0,0.0,0.0,0.0,0.0,0.4,0.0,0.0,0.0,0.0,0.0,0.0,0.0,0.05,0.0,0.0,0.0,0.0,0.0,0.1,2020.0,0.8800060190072045,,,,,,500.0,7.998,,,,,,,Cu-Cr-Zr,one-step aging,900℃@50%,conductivity,90.72,900.0,0.5
99.45,0.0,0.0,0.0,0.0,0.0,0.4,0.0,0.0,0.0,0.0,0.0,0.0,0.0,0.05,0.0,0.0,0.0,0.0,0.0,0.1,2020.0,0.8800060190072045,,,,,,400.0,0.076166667,,,,,,,Cu-Cr-Zr,one-step aging,900℃@50%,conductivity,57.36,900.0,0.5
99.45,0.0,0.0,0.0,0.0,0.0,0.4,0.0,0.0,0.0,0.0,0.0,0.0,0.0,0.05,0.0,0.0,0.0,0.0,0.0,0.1,2020.0,0.8800060190072045,,,,,,400.0,0.376,,,,,,,Cu-Cr-Zr,one-step aging,900℃@50%,conductivity,61.71,900.0,0.5
99.45,0.0,0.0,0.0,0.0,0.0,0.4,0.0,0.0,0.0,0.0,0.0,0.0,0.0,0.05,0.0,0.0,0.0,0.0,0.0,0.1,2020.0,0.8800060190072045,,,,,,400.0,0.63,,,,,,,Cu-Cr-Zr,one-step aging,900℃@50%,conductivity,66.1,900.0,0.5
99.45,0.0,0.0,0.0,0.0,0.0,0.4,0.0,0.0,0.0,0.0,0.0,0.0,0.0,0.05,0.0,0.0,0.0,0.0,0.0,0.1,2020.0,0.8800060190072045,,,,,,400.0,0.884166667,,,,,,,Cu-Cr-Zr,one-step aging,900℃@50%,conductivity,69.91,900.0,0.5
99.45,0.0,0.0,0.0,0.0,0.0,0.4,0.0,0.0,0.0,0.0,0.0,0.0,0.0,0.05,0.0,0.0,0.0,0.0,0.0,0.1,2020.0,0.8800060190072045,,,,,,400.0,1.377,,,,,,,Cu-Cr-Zr,one-step aging,900℃@50%,conductivity,75.8,900.0,0.5
99.45,0.0,0.0,0.0,0.0,0.0,0.4,0.0,0.0,0.0,0.0,0.0,0.0,0.0,0.05,0.0,0.0,0.0,0.0,0.0,0.1,2020.0,0.8800060190072045,,,,,,400.0,1.88,,,,,,,Cu-Cr-Zr,one-step aging,900℃@50%,conductivity,81.23,900.0,0.5
99.45,0.0,0.0,0.0,0.0,0.0,0.4,0.0,0.0,0.0,0.0,0.0,0.0,0.0,0.05,0.0,0.0,0.0,0.0,0.0,0.1,2020.0,0.8800060190072045,,,,,,400.0,3.897333333,,,,,,,Cu-Cr-Zr,one-step aging,900℃@50%,conductivity,85.43,900.0,0.5
99.45,0.0,0.0,0.0,0.0,0.0,0.4,0.0,0.0,0.0,0.0,0.0,0.0,0.0,0.05,0.0,0.0,0.0,0.0,0.0,0.1,2020.0,0.8800060190072045,,,,,,400.0,5.9095,,,,,,,Cu-Cr-Zr,one-step aging,900℃@50%,conductivity,87.1,900.0,0.5
99.45,0.0,0.0,0.0,0.0,0.0,0.4,0.0,0.0,0.0,0.0,0.0,0.0,0.0,0.05,0.0,0.0,0.0,0.0,0.0,0.1,2020.0,0.8800060190072045,,,,,,400.0,7.911666667,,,,,,,Cu-Cr-Zr,one-step aging,900℃@50%,conductivity,87.1,900.0,0.5
99.45,0.0,0.0,0.0,0.0,0.0,0.4,0.0,0.0,0.0,0.0,0.0,0.0,0.0,0.05,0.0,0.0,0.0,0.0,0.0,0.1,2020.0,0.8800060190072045,,,960.0,4.0,,450.0,0.0,,,,,,,Cu-Cr-Zr,one-step aging,900℃@50%,conductivity,42.18,900.0,0.5
99.45,0.0,0.0,0.0,0.0,0.0,0.4,0.0,0.0,0.0,0.0,0.0,0.0,0.0,0.05,0.0,0.0,0.0,0.0,0.0,0.1,2020.0,0.8800060190072045,,,960.0,4.0,,450.0,0.184666667,,,,,,,Cu-Cr-Zr,one-step aging,900℃@50%,conductivity,55.68,900.0,0.5
99.45,0.0,0.0,0.0,0.0,0.0,0.4,0.0,0.0,0.0,0.0,0.0,0.0,0.0,0.05,0.0,0.0,0.0,0.0,0.0,0.1,2020.0,0.8800060190072045,,,960.0,4.0,,450.0,0.4065,,,,,,,Cu-Cr-Zr,one-step aging,900℃@50%,conductivity,72.32,900.0,0.5
99.45,0.0,0.0,0.0,0.0,0.0,0.4,0.0,0.0,0.0,0.0,0.0,0.0,0.0,0.05,0.0,0.0,0.0,0.0,0.0,0.1,2020.0,0.8800060190072045,,,960.0,4.0,,450.0,0.6825,,,,,,,Cu-Cr-Zr,one-step aging,900℃@50%,conductivity,75.26,900.0,0.5
99.45,0.0,0.0,0.0,0.0,0.0,0.4,0.0,0.0,0.0,0.0,0.0,0.0,0.0,0.05,0.0,0.0,0.0,0.0,0.0,0.1,2020.0,0.8800060190072045,,,960.0,4.0,,450.0,0.948333333,,,,,,,Cu-Cr-Zr,one-step aging,900℃@50%,conductivity,77.35,900.0,0.5
99.45,0.0,0.0,0.0,0.0,0.0,0.4,0.0,0.0,0.0,0.0,0.0,0.0,0.0,0.05,0.0,0.0,0.0,0.0,0.0,0.1,2020.0,0.8800060190072045,,,960.0,4.0,,450.0,1.434,,,,,,,Cu-Cr-Zr,one-step aging,900℃@50%,conductivity,74.01,900.0,0.5
99.45,0.0,0.0,0.0,0.0,0.0,0.4,0.0,0.0,0.0,0.0,0.0,0.0,0.0,0.05,0.0,0.0,0.0,0.0,0.0,0.1,2020.0,0.8800060190072045,,,960.0,4.0,,450.0,1.945333333,,,,,,,Cu-Cr-Zr,one-step aging,900℃@50%,conductivity,75.11,900.0,0.5
99.45,0.0,0.0,0.0,0.0,0.0,0.4,0.0,0.0,0.0,0.0,0.0,0.0,0.0,0.05,0.0,0.0,0.0,0.0,0.0,0.1,2020.0,0.8800060190072045,,,960.0,4.0,,450.0,3.969833333,,,,,,,Cu-Cr-Zr,one-step aging,900℃@50%,conductivity,76.57,900.0,0.5
99.45,0.0,0.0,0.0,0.0,0.0,0.4,0.0,0.0,0.0,0.0,0.0,0.0,0.0,0.05,0.0,0.0,0.0,0.0,0.0,0.1,2020.0,0.8800060190072045,,,960.0,4.0,,450.0,5.989333333,,,,,,,Cu-Cr-Zr,one-step aging,900℃@50%,conductivity,76.2,900.0,0.5
99.45,0.0,0.0,0.0,0.0,0.0,0.4,0.0,0.0,0.0,0.0,0.0,0.0,0.0,0.05,0.0,0.0,0.0,0.0,0.0,0.1,2020.0,0.8800060190072045,,,960.0,4.0,,450.0,8.013833333,,,,,,,Cu-Cr-Zr,one-step aging,900℃@50%,conductivity,76.13,900.0,0.5
99.45,0.0,0.0,0.0,0.0,0.0,0.4,0.0,0.0,0.0,0.0,0.0,0.0,0.0,0.05,0.0,0.0,0.0,0.0,0.0,0.1,2020.0,0.8800060190072045,,,960.0,4.0,,500.0,0.0,,,,,,,Cu-Cr-Zr,one-step aging,900℃@50%,conductivity,47.84,900.0,0.5
99.45,0.0,0.0,0.0,0.0,0.0,0.4,0.0,0.0,0.0,0.0,0.0,0.0,0.0,0.05,0.0,0.0,0.0,0.0,0.0,0.1,2020.0,0.8800060190072045,,,960.0,4.0,,500.0,0.179,,,,,,,Cu-Cr-Zr,one-step aging,900℃@50%,conductivity,66.84,900.0,0.5
99.45,0.0,0.0,0.0,0.0,0.0,0.4,0.0,0.0,0.0,0.0,0.0,0.0,0.0,0.05,0.0,0.0,0.0,0.0,0.0,0.1,2020.0,0.8800060190072045,,,960.0,4.0,,500.0,0.402833333,,,,,,,Cu-Cr-Zr,one-step aging,900℃@50%,conductivity,78.97,900.0,0.5
99.45,0.0,0.0,0.0,0.0,0.0,0.4,0.0,0.0,0.0,0.0,0.0,0.0,0.0,0.05,0.0,0.0,0.0,0.0,0.0,0.1,2020.0,0.8800060190072045,,,960.0,4.0,,500.0,0.68,,,,,,,Cu-Cr-Zr,one-step aging,900℃@50%,conductivity,79.77,900.0,0.5
99.45,0.0,0.0,0.0,0.0,0.0,0.4,0.0,0.0,0.0,0.0,0.0,0.0,0.0,0.05,0.0,0.0,0.0,0.0,0.0,0.1,2020.0,0.8800060190072045,,,960.0,4.0,,500.0,0.9305,,,,,,,Cu-Cr-Zr,one-step aging,900℃@50%,conductivity,79.3,900.0,0.5
99.45,0.0,0.0,0.0,0.0,0.0,0.4,0.0,0.0,0.0,0.0,0.0,0.0,0.0,0.05,0.0,0.0,0.0,0.0,0.0,0.1,2020.0,0.8800060190072045,,,960.0,4.0,,500.0,1.441666667,,,,,,,Cu-Cr-Zr,one-step aging,900℃@50%,conductivity,82.41,900.0,0.5
99.45,0.0,0.0,0.0,0.0,0.0,0.4,0.0,0.0,0.0,0.0,0.0,0.0,0.0,0.05,0.0,0.0,0.0,0.0,0.0,0.1,2020.0,0.8800060190072045,,,960.0,4.0,,500.0,1.942666667,,,,,,,Cu-Cr-Zr,one-step aging,900℃@50%,conductivity,82.26,900.0,0.5
99.45,0.0,0.0,0.0,0.0,0.0,0.4,0.0,0.0,0.0,0.0,0.0,0.0,0.0,0.05,0.0,0.0,0.0,0.0,0.0,0.1,2020.0,0.8800060190072045,,,960.0,4.0,,500.0,3.967333333,,,,,,,Cu-Cr-Zr,one-step aging,900℃@50%,conductivity,81.97,900.0,0.5
99.45,0.0,0.0,0.0,0.0,0.0,0.4,0.0,0.0,0.0,0.0,0.0,0.0,0.0,0.05,0.0,0.0,0.0,0.0,0.0,0.1,2020.0,0.8800060190072045,,,960.0,4.0,,500.0,5.986666667,,,,,,,Cu-Cr-Zr,one-step aging,900℃@50%,conductivity,82.85,900.0,0.5
99.45,0.0,0.0,0.0,0.0,0.0,0.4,0.0,0.0,0.0,0.0,0.0,0.0,0.0,0.05,0.0,0.0,0.0,0.0,0.0,0.1,2020.0,0.8800060190072045,,,960.0,4.0,,500.0,8.011166667,,,,,,,Cu-Cr-Zr,one-step aging,900℃@50%,conductivity,85.4,900.0,0.5
99.45,0.0,0.0,0.0,0.0,0.0,0.4,0.0,0.0,0.0,0.0,0.0,0.0,0.0,0.05,0.0,0.0,0.0,0.0,0.0,0.1,2020.0,0.8800060190072045,,,960.0,4.0,,400.0,0.053166667,,,,,,,Cu-Cr-Zr,one-step aging,900℃@50%,conductivity,43.95,900.0,0.5
99.45,0.0,0.0,0.0,0.0,0.0,0.4,0.0,0.0,0.0,0.0,0.0,0.0,0.0,0.05,0.0,0.0,0.0,0.0,0.0,0.1,2020.0,0.8800060190072045,,,960.0,4.0,,400.0,0.357833333,,,,,,,Cu-Cr-Zr,one-step aging,900℃@50%,conductivity,54.71,900.0,0.5
99.45,0.0,0.0,0.0,0.0,0.0,0.4,0.0,0.0,0.0,0.0,0.0,0.0,0.0,0.05,0.0,0.0,0.0,0.0,0.0,0.1,2020.0,0.8800060190072045,,,960.0,4.0,,400.0,0.608333333,,,,,,,Cu-Cr-Zr,one-step aging,900℃@50%,conductivity,55.99,900.0,0.5
99.45,0.0,0.0,0.0,0.0,0.0,0.4,0.0,0.0,0.0,0.0,0.0,0.0,0.0,0.05,0.0,0.0,0.0,0.0,0.0,0.1,2020.0,0.8800060190072045,,,960.0,4.0,,400.0,0.864,,,,,,,Cu-Cr-Zr,one-step aging,900℃@50%,conductivity,58.58,900.0,0.5
99.45,0.0,0.0,0.0,0.0,0.0,0.4,0.0,0.0,0.0,0.0,0.0,0.0,0.0,0.05,0.0,0.0,0.0,0.0,0.0,0.1,2020.0,0.8800060190072045,,,960.0,4.0,,400.0,1.365,,,,,,,Cu-Cr-Zr,one-step aging,900℃@50%,conductivity,61.17,900.0,0.5
99.45,0.0,0.0,0.0,0.0,0.0,0.4,0.0,0.0,0.0,0.0,0.0,0.0,0.0,0.05,0.0,0.0,0.0,0.0,0.0,0.1,2020.0,0.8800060190072045,,,960.0,4.0,,400.0,1.871166667,,,,,,,Cu-Cr-Zr,one-step aging,900℃@50%,conductivity,65.55,900.0,0.5
99.45,0.0,0.0,0.0,0.0,0.0,0.4,0.0,0.0,0.0,0.0,0.0,0.0,0.0,0.05,0.0,0.0,0.0,0.0,0.0,0.1,2020.0,0.8800060190072045,,,960.0,4.0,,400.0,3.895666667,,,,,,,Cu-Cr-Zr,one-step aging,900℃@50%,conductivity,68.1,900.0,0.5
99.45,0.0,0.0,0.0,0.0,0.0,0.4,0.0,0.0,0.0,0.0,0.0,0.0,0.0,0.05,0.0,0.0,0.0,0.0,0.0,0.1,2020.0,0.8800060190072045,,,960.0,4.0,,400.0,5.920166667,,,,,,,Cu-Cr-Zr,one-step aging,900℃@50%,conductivity,69.85,900.0,0.5
99.45,0.0,0.0,0.0,0.0,0.0,0.4,0.0,0.0,0.0,0.0,0.0,0.0,0.0,0.05,0.0,0.0,0.0,0.0,0.0,0.1,2020.0,0.8800060190072045,,,960.0,4.0,,400.0,7.939666667,,,,,,,Cu-Cr-Zr,one-step aging,900℃@50%,conductivity,71.09,900.0,0.5
99.45,0.0,0.0,0.0,0.0,0.0,0.4,0.0,0.0,0.0,0.0,0.0,0.0,0.0,0.05,0.0,0.0,0.0,0.0,0.0,0.1,2020.0,0.8800060190072045,,,960.0,4.0,0.5,450.0,0.0,,,,,,,Cu-Cr-Zr,one-step aging,900℃@50%,conductivity,59.44,900.0,0.5
99.45,0.0,0.0,0.0,0.0,0.0,0.4,0.0,0.0,0.0,0.0,0.0,0.0,0.0,0.05,0.0,0.0,0.0,0.0,0.0,0.1,2020.0,0.8800060190072045,,,960.0,4.0,0.5,450.0,0.168166667,,,,,,,Cu-Cr-Zr,one-step aging,900℃@50%,conductivity,74.3,900.0,0.5
99.45,0.0,0.0,0.0,0.0,0.0,0.4,0.0,0.0,0.0,0.0,0.0,0.0,0.0,0.05,0.0,0.0,0.0,0.0,0.0,0.1,2020.0,0.8800060190072045,,,960.0,4.0,0.5,450.0,0.417333333,,,,,,,Cu-Cr-Zr,one-step aging,900℃@50%,conductivity,78.2,900.0,0.5
99.45,0.0,0.0,0.0,0.0,0.0,0.4,0.0,0.0,0.0,0.0,0.0,0.0,0.0,0.05,0.0,0.0,0.0,0.0,0.0,0.1,2020.0,0.8800060190072045,,,960.0,4.0,0.5,450.0,0.669833333,,,,,,,Cu-Cr-Zr,one-step aging,900℃@50%,conductivity,77.85,900.0,0.5
99.45,0.0,0.0,0.0,0.0,0.0,0.4,0.0,0.0,0.0,0.0,0.0,0.0,0.0,0.05,0.0,0.0,0.0,0.0,0.0,0.1,2020.0,0.8800060190072045,,,960.0,4.0,0.5,450.0,0.917333333,,,,,,,Cu-Cr-Zr,one-step aging,900℃@50%,conductivity,76.83,900.0,0.5
99.45,0.0,0.0,0.0,0.0,0.0,0.4,0.0,0.0,0.0,0.0,0.0,0.0,0.0,0.05,0.0,0.0,0.0,0.0,0.0,0.1,2020.0,0.8800060190072045,,,960.0,4.0,0.5,450.0,1.417333333,,,,,,,Cu-Cr-Zr,one-step aging,900℃@50%,conductivity,78.98,900.0,0.5
99.45,0.0,0.0,0.0,0.0,0.0,0.4,0.0,0.0,0.0,0.0,0.0,0.0,0.0,0.05,0.0,0.0,0.0,0.0,0.0,0.1,2020.0,0.8800060190072045,,,960.0,4.0,0.5,450.0,1.912166667,,,,,,,Cu-Cr-Zr,one-step aging,900℃@50%,conductivity,80.95,900.0,0.5
99.45,0.0,0.0,0.0,0.0,0.0,0.4,0.0,0.0,0.0,0.0,0.0,0.0,0.0,0.05,0.0,0.0,0.0,0.0,0.0,0.1,2020.0,0.8800060190072045,,,960.0,4.0,0.5,450.0,3.917333333,,,,,,,Cu-Cr-Zr,one-step aging,900℃@50%,conductivity,82.85,900.0,0.5
99.45,0.0,0.0,0.0,0.0,0.0,0.4,0.0,0.0,0.0,0.0,0.0,0.0,0.0,0.05,0.0,0.0,0.0,0.0,0.0,0.1,2020.0,0.8800060190072045,,,960.0,4.0,0.5,450.0,5.912166667,,,,,,,Cu-Cr-Zr,one-step aging,900℃@50%,conductivity,80.44,900.0,0.5
99.45,0.0,0.0,0.0,0.0,0.0,0.4,0.0,0.0,0.0,0.0,0.0,0.0,0.0,0.05,0.0,0.0,0.0,0.0,0.0,0.1,2020.0,0.8800060190072045,,,960.0,4.0,0.5,450.0,7.912166667,,,,,,,Cu-Cr-Zr,one-step aging,900℃@50%,conductivity,83.58,900.0,0.5
99.45,0.0,0.0,0.0,0.0,0.0,0.4,0.0,0.0,0.0,0.0,0.0,0.0,0.0,0.05,0.0,0.0,0.0,0.0,0.0,0.1,2020.0,0.8800060190072045,,,960.0,4.0,0.5,500.0,0.0,,,,,,,Cu-Cr-Zr,one-step aging,900℃@50%,conductivity,40.98,900.0,0.5
99.45,0.0,0.0,0.0,0.0,0.0,0.4,0.0,0.0,0.0,0.0,0.0,0.0,0.0,0.05,0.0,0.0,0.0,0.0,0.0,0.1,2020.0,0.8800060190072045,,,960.0,4.0,0.5,500.0,0.181,,,,,,,Cu-Cr-Zr,one-step aging,900℃@50%,conductivity,77.8,900.0,0.5
99.45,0.0,0.0,0.0,0.0,0.0,0.4,0.0,0.0,0.0,0.0,0.0,0.0,0.0,0.05,0.0,0.0,0.0,0.0,0.0,0.1,2020.0,0.8800060190072045,,,960.0,4.0,0.5,500.0,0.499166667,,,,,,,Cu-Cr-Zr,one-step aging,900℃@50%,conductivity,81.07,900.0,0.5
99.45,0.0,0.0,0.0,0.0,0.0,0.4,0.0,0.0,0.0,0.0,0.0,0.0,0.0,0.05,0.0,0.0,0.0,0.0,0.0,0.1,2020.0,0.8800060190072045,,,960.0,4.0,0.5,500.0,0.751666667,,,,,,,Cu-Cr-Zr,one-step aging,900℃@50%,conductivity,81.12,900.0,0.5
99.45,0.0,0.0,0.0,0.0,0.0,0.4,0.0,0.0,0.0,0.0,0.0,0.0,0.0,0.05,0.0,0.0,0.0,0.0,0.0,0.1,2020.0,0.8800060190072045,,,960.0,4.0,0.5,500.0,1.004333333,,,,,,,Cu-Cr-Zr,one-step aging,900℃@50%,conductivity,82.19,900.0,0.5
99.45,0.0,0.0,0.0,0.0,0.0,0.4,0.0,0.0,0.0,0.0,0.0,0.0,0.0,0.05,0.0,0.0,0.0,0.0,0.0,0.1,2020.0,0.8800060190072045,,,960.0,4.0,0.5,500.0,1.504333333,,,,,,,Cu-Cr-Zr,one-step aging,900℃@50%,conductivity,83.36,900.0,0.5
99.45,0.0,0.0,0.0,0.0,0.0,0.4,0.0,0.0,0.0,0.0,0.0,0.0,0.0,0.05,0.0,0.0,0.0,0.0,0.0,0.1,2020.0,0.8800060190072045,,,960.0,4.0,0.5,500.0,2.004333333,,,,,,,Cu-Cr-Zr,one-step aging,900℃@50%,conductivity,85.33,900.0,0.5
99.45,0.0,0.0,0.0,0.0,0.0,0.4,0.0,0.0,0.0,0.0,0.0,0.0,0.0,0.05,0.0,0.0,0.0,0.0,0.0,0.1,2020.0,0.8800060190072045,,,960.0,4.0,0.5,500.0,4.004333333,,,,,,,Cu-Cr-Zr,one-step aging,900℃@50%,conductivity,88.03,900.0,0.5
99.45,0.0,0.0,0.0,0.0,0.0,0.4,0.0,0.0,0.0,0.0,0.0,0.0,0.0,0.05,0.0,0.0,0.0,0.0,0.0,0.1,2020.0,0.8800060190072045,,,960.0,4.0,0.5,500.0,5.989166667,,,,,,,Cu-Cr-Zr,one-step aging,900℃@50%,conductivity,91.61,900.0,0.5
99.45,0.0,0.0,0.0,0.0,0.0,0.4,0.0,0.0,0.0,0.0,0.0,0.0,0.0,0.05,0.0,0.0,0.0,0.0,0.0,0.1,2020.0,0.8800060190072045,,,960.0,4.0,0.5,500.0,7.994166667,,,,,,,Cu-Cr-Zr,one-step aging,900℃@50%,conductivity,93.28,900.0,0.5
99.45,0.0,0.0,0.0,0.0,0.0,0.4,0.0,0.0,0.0,0.0,0.0,0.0,0.0,0.05,0.0,0.0,0.0,0.0,0.0,0.1,2020.0,0.8800060190072045,,,960.0,4.0,0.5,400.0,0.0,,,,,,,Cu-Cr-Zr,one-step aging,900℃@50%,conductivity,44.63,900.0,0.5
99.45,0.0,0.0,0.0,0.0,0.0,0.4,0.0,0.0,0.0,0.0,0.0,0.0,0.0,0.05,0.0,0.0,0.0,0.0,0.0,0.1,2020.0,0.8800060190072045,,,960.0,4.0,0.5,400.0,0.161666667,,,,,,,Cu-Cr-Zr,one-step aging,900℃@50%,conductivity,54.02,900.0,0.5
99.45,0.0,0.0,0.0,0.0,0.0,0.4,0.0,0.0,0.0,0.0,0.0,0.0,0.0,0.05,0.0,0.0,0.0,0.0,0.0,0.1,2020.0,0.8800060190072045,,,960.0,4.0,0.5,400.0,0.409166667,,,,,,,Cu-Cr-Zr,one-step aging,900℃@50%,conductivity,63.96,900.0,0.5
99.45,0.0,0.0,0.0,0.0,0.0,0.4,0.0,0.0,0.0,0.0,0.0,0.0,0.0,0.05,0.0,0.0,0.0,0.0,0.0,0.1,2020.0,0.8800060190072045,,,960.0,4.0,0.5,400.0,0.6565,,,,,,,Cu-Cr-Zr,one-step aging,900℃@50%,conductivity,70.76,900.0,0.5
99.45,0.0,0.0,0.0,0.0,0.0,0.4,0.0,0.0,0.0,0.0,0.0,0.0,0.0,0.05,0.0,0.0,0.0,0.0,0.0,0.1,2020.0,0.8800060190072045,,,960.0,4.0,0.5,400.0,0.909166667,,,,,,,Cu-Cr-Zr,one-step aging,900℃@50%,conductivity,72.42,900.0,0.5
99.45,0.0,0.0,0.0,0.0,0.0,0.4,0.0,0.0,0.0,0.0,0.0,0.0,0.0,0.05,0.0,0.0,0.0,0.0,0.0,0.1,2020.0,0.8800060190072045,,,960.0,4.0,0.5,400.0,1.404,,,,,,,Cu-Cr-Zr,one-step aging,900℃@50%,conductivity,75.04,900.0,0.5
99.45,0.0,0.0,0.0,0.0,0.0,0.4,0.0,0.0,0.0,0.0,0.0,0.0,0.0,0.05,0.0,0.0,0.0,0.0,0.0,0.1,2020.0,0.8800060190072045,,,960.0,4.0,0.5,400.0,1.904,,,,,,,Cu-Cr-Zr,one-step aging,900℃@50%,conductivity,74.16,900.0,0.5
99.45,0.0,0.0,0.0,0.0,0.0,0.4,0.0,0.0,0.0,0.0,0.0,0.0,0.0,0.05,0.0,0.0,0.0,0.0,0.0,0.1,2020.0,0.8800060190072045,,,960.0,4.0,0.5,400.0,3.904,,,,,,,Cu-Cr-Zr,one-step aging,900℃@50%,conductivity,76.42,900.0,0.5
99.45,0.0,0.0,0.0,0.0,0.0,0.4,0.0,0.0,0.0,0.0,0.0,0.0,0.0,0.05,0.0,0.0,0.0,0.0,0.0,0.1,2020.0,0.8800060190072045,,,960.0,4.0,0.5,400.0,5.904,,,,,,,Cu-Cr-Zr,one-step aging,900℃@50%,conductivity,78.18,900.0,0.5
99.45,0.0,0.0,0.0,0.0,0.0,0.4,0.0,0.0,0.0,0.0,0.0,0.0,0.0,0.05,0.0,0.0,0.0,0.0,0.0,0.1,2020.0,0.8800060190072045,,,960.0,4.0,0.5,400.0,7.899,,,,,,,Cu-Cr-Zr,one-step aging,900℃@50%,conductivity,78.54,900.0,0.5
99.45,0.0,0.0,0.0,0.0,0.0,0.4,0.05,0.0,0.0,0.0,0.0,0.0,0.0,0.0,0.0,0.0,0.0,0.0,0.0,0.1,2020.0,0.8800060190072045,,,,,,450.0,0.019666667,,,,,,,Cu-Cr-Zr,one-step aging,900℃@50%,conductivity,64.12,900.0,0.5
99.45,0.0,0.0,0.0,0.0,0.0,0.4,0.05,0.0,0.0,0.0,0.0,0.0,0.0,0.0,0.0,0.0,0.0,0.0,0.0,0.1,2020.0,0.8800060190072045,,,,,,450.0,0.367,,,,,,,Cu-Cr-Zr,one-step aging,900℃@50%,conductivity,80.3,900.0,0.5
99.45,0.0,0.0,0.0,0.0,0.0,0.4,0.05,0.0,0.0,0.0,0.0,0.0,0.0,0.0,0.0,0.0,0.0,0.0,0.0,0.1,2020.0,0.8800060190072045,,,,,,450.0,0.872833333,,,,,,,Cu-Cr-Zr,one-step aging,900℃@50%,conductivity,87.92,900.0,0.5
99.45,0.0,0.0,0.0,0.0,0.0,0.4,0.05,0.0,0.0,0.0,0.0,0.0,0.0,0.0,0.0,0.0,0.0,0.0,0.0,0.1,2020.0,0.8800060190072045,,,,,,450.0,1.375666667,,,,,,,Cu-Cr-Zr,one-step aging,900℃@50%,conductivity,89.15,900.0,0.5
99.45,0.0,0.0,0.0,0.0,0.0,0.4,0.05,0.0,0.0,0.0,0.0,0.0,0.0,0.0,0.0,0.0,0.0,0.0,0.0,0.1,2020.0,0.8800060190072045,,,,,,450.0,1.878666667,,,,,,,Cu-Cr-Zr,one-step aging,900℃@50%,conductivity,87.61,900.0,0.5
99.45,0.0,0.0,0.0,0.0,0.0,0.4,0.05,0.0,0.0,0.0,0.0,0.0,0.0,0.0,0.0,0.0,0.0,0.0,0.0,0.1,2020.0,0.8800060190072045,,,,,,450.0,3.8955,,,,,,,Cu-Cr-Zr,one-step aging,900℃@50%,conductivity,90.07,900.0,0.5
99.45,0.0,0.0,0.0,0.0,0.0,0.4,0.05,0.0,0.0,0.0,0.0,0.0,0.0,0.0,0.0,0.0,0.0,0.0,0.0,0.1,2020.0,0.8800060190072045,,,,,,450.0,5.828333333,,,,,,,Cu-Cr-Zr,one-step aging,900℃@50%,conductivity,89.86,900.0,0.5
99.45,0.0,0.0,0.0,0.0,0.0,0.4,0.05,0.0,0.0,0.0,0.0,0.0,0.0,0.0,0.0,0.0,0.0,0.0,0.0,0.1,2020.0,0.8800060190072045,,,,,,450.0,7.924,,,,,,,Cu-Cr-Zr,one-step aging,900℃@50%,conductivity,90.28,900.0,0.5
99.45,0.0,0.0,0.0,0.0,0.0,0.4,0.05,0.0,0.0,0.0,0.0,0.0,0.0,0.0,0.0,0.0,0.0,0.0,0.0,0.1,2020.0,0.8800060190072045,,,,,,500.0,0.0,,,,,,,Cu-Cr-Zr,one-step aging,900℃@50%,conductivity,54.37,900.0,0.5
99.45,0.0,0.0,0.0,0.0,0.0,0.4,0.05,0.0,0.0,0.0,0.0,0.0,0.0,0.0,0.0,0.0,0.0,0.0,0.0,0.1,2020.0,0.8800060190072045,,,,,,500.0,0.090666667,,,,,,,Cu-Cr-Zr,one-step aging,900℃@50%,conductivity,74.8,900.0,0.5
99.45,0.0,0.0,0.0,0.0,0.0,0.4,0.05,0.0,0.0,0.0,0.0,0.0,0.0,0.0,0.0,0.0,0.0,0.0,0.0,0.1,2020.0,0.8800060190072045,,,,,,500.0,0.247833333,,,,,,,Cu-Cr-Zr,one-step aging,900℃@50%,conductivity,85.64,900.0,0.5
99.45,0.0,0.0,0.0,0.0,0.0,0.4,0.05,0.0,0.0,0.0,0.0,0.0,0.0,0.0,0.0,0.0,0.0,0.0,0.0,0.1,2020.0,0.8800060190072045,,,,,,500.0,0.499333333,,,,,,,Cu-Cr-Zr,one-step aging,900℃@50%,conductivity,88.52,900.0,0.5
99.45,0.0,0.0,0.0,0.0,0.0,0.4,0.05,0.0,0.0,0.0,0.0,0.0,0.0,0.0,0.0,0.0,0.0,0.0,0.0,0.1,2020.0,0.8800060190072045,,,,,,500.0,0.775333333,,,,,,,Cu-Cr-Zr,one-step aging,900℃@50%,conductivity,87.3,900.0,0.5
99.45,0.0,0.0,0.0,0.0,0.0,0.4,0.05,0.0,0.0,0.0,0.0,0.0,0.0,0.0,0.0,0.0,0.0,0.0,0.0,0.1,2020.0,0.8800060190072045,,,,,,500.0,1.007166667,,,,,,,Cu-Cr-Zr,one-step aging,900℃@50%,conductivity,90.7,900.0,0.5
99.45,0.0,0.0,0.0,0.0,0.0,0.4,0.05,0.0,0.0,0.0,0.0,0.0,0.0,0.0,0.0,0.0,0.0,0.0,0.0,0.1,2020.0,0.8800060190072045,,,,,,500.0,1.524833333,,,,,,,Cu-Cr-Zr,one-step aging,900℃@50%,conductivity,94.01,900.0,0.5
99.45,0.0,0.0,0.0,0.0,0.0,0.4,0.05,0.0,0.0,0.0,0.0,0.0,0.0,0.0,0.0,0.0,0.0,0.0,0.0,0.1,2020.0,0.8800060190072045,,,,,,500.0,2.027833333,,,,,,,Cu-Cr-Zr,one-step aging,900℃@50%,conductivity,92.89,900.0,0.5
99.45,0.0,0.0,0.0,0.0,0.0,0.4,0.05,0.0,0.0,0.0,0.0,0.0,0.0,0.0,0.0,0.0,0.0,0.0,0.0,0.1,2020.0,0.8800060190072045,,,,,,500.0,4.039666667,,,,,,,Cu-Cr-Zr,one-step aging,900℃@50%,conductivity,91.2,900.0,0.5
99.45,0.0,0.0,0.0,0.0,0.0,0.4,0.05,0.0,0.0,0.0,0.0,0.0,0.0,0.0,0.0,0.0,0.0,0.0,0.0,0.1,2020.0,0.8800060190072045,,,,,,500.0,6.0515,,,,,,,Cu-Cr-Zr,one-step aging,900℃@50%,conductivity,91.41,900.0,0.5
99.45,0.0,0.0,0.0,0.0,0.0,0.4,0.05,0.0,0.0,0.0,0.0,0.0,0.0,0.0,0.0,0.0,0.0,0.0,0.0,0.1,2020.0,0.8800060190072045,,,,,,500.0,8.068333333,,,,,,,Cu-Cr-Zr,one-step aging,900℃@50%,conductivity,91.76,900.0,0.5
99.45,0.0,0.0,0.0,0.0,0.0,0.4,0.05,0.0,0.0,0.0,0.0,0.0,0.0,0.0,0.0,0.0,0.0,0.0,0.0,0.1,2020.0,0.8800060190072045,,,,,,400.0,0.093666667,,,,,,,Cu-Cr-Zr,one-step aging,900℃@50%,conductivity,55.78,900.0,0.5
99.45,0.0,0.0,0.0,0.0,0.0,0.4,0.05,0.0,0.0,0.0,0.0,0.0,0.0,0.0,0.0,0.0,0.0,0.0,0.0,0.1,2020.0,0.8800060190072045,,,,,,400.0,0.369833333,,,,,,,Cu-Cr-Zr,one-step aging,900℃@50%,conductivity,60.44,900.0,0.5
99.45,0.0,0.0,0.0,0.0,0.0,0.4,0.05,0.0,0.0,0.0,0.0,0.0,0.0,0.0,0.0,0.0,0.0,0.0,0.0,0.1,2020.0,0.8800060190072045,,,,,,400.0,0.621333333,,,,,,,Cu-Cr-Zr,one-step aging,900℃@50%,conductivity,64.91,900.0,0.5
99.45,0.0,0.0,0.0,0.0,0.0,0.4,0.05,0.0,0.0,0.0,0.0,0.0,0.0,0.0,0.0,0.0,0.0,0.0,0.0,0.1,2020.0,0.8800060190072045,,,,,,400.0,0.872833333,,,,,,,Cu-Cr-Zr,one-step aging,900℃@50%,conductivity,70.63,900.0,0.5
99.45,0.0,0.0,0.0,0.0,0.0,0.4,0.05,0.0,0.0,0.0,0.0,0.0,0.0,0.0,0.0,0.0,0.0,0.0,0.0,0.1,2020.0,0.8800060190072045,,,,,,400.0,1.375666667,,,,,,,Cu-Cr-Zr,one-step aging,900℃@50%,conductivity,79.72,900.0,0.5
99.45,0.0,0.0,0.0,0.0,0.0,0.4,0.05,0.0,0.0,0.0,0.0,0.0,0.0,0.0,0.0,0.0,0.0,0.0,0.0,0.1,2020.0,0.8800060190072045,,,,,,400.0,1.878666667,,,,,,,Cu-Cr-Zr,one-step aging,900℃@50%,conductivity,82.61,900.0,0.5
99.45,0.0,0.0,0.0,0.0,0.0,0.4,0.05,0.0,0.0,0.0,0.0,0.0,0.0,0.0,0.0,0.0,0.0,0.0,0.0,0.1,2020.0,0.8800060190072045,,,,,,400.0,3.8955,,,,,,,Cu-Cr-Zr,one-step aging,900℃@50%,conductivity,87.11,900.0,0.5
99.45,0.0,0.0,0.0,0.0,0.0,0.4,0.05,0.0,0.0,0.0,0.0,0.0,0.0,0.0,0.0,0.0,0.0,0.0,0.0,0.1,2020.0,0.8800060190072045,,,,,,400.0,5.912166667,,,,,,,Cu-Cr-Zr,one-step aging,900℃@50%,conductivity,87.54,900.0,0.5
99.45,0.0,0.0,0.0,0.0,0.0,0.4,0.05,0.0,0.0,0.0,0.0,0.0,0.0,0.0,0.0,0.0,0.0,0.0,0.0,0.1,2020.0,0.8800060190072045,,,,,,400.0,7.924,,,,,,,Cu-Cr-Zr,one-step aging,900℃@50%,conductivity,86.76,900.0,0.5
99.45,0.0,0.0,0.0,0.0,0.0,0.4,0.05,0.0,0.0,0.0,0.0,0.0,0.0,0.0,0.0,0.0,0.0,0.0,0.0,0.1,2020.0,0.8800060190072045,,,960.0,4.0,,450.0,0.0,,,,,,,Cu-Cr-Zr,one-step aging,900℃@50%,conductivity,40.6,900.0,0.5
99.45,0.0,0.0,0.0,0.0,0.0,0.4,0.05,0.0,0.0,0.0,0.0,0.0,0.0,0.0,0.0,0.0,0.0,0.0,0.0,0.1,2020.0,0.8800060190072045,,,960.0,4.0,,450.0,0.127666667,,,,,,,Cu-Cr-Zr,one-step aging,900℃@50%,conductivity,50.85,900.0,0.5
99.45,0.0,0.0,0.0,0.0,0.0,0.4,0.05,0.0,0.0,0.0,0.0,0.0,0.0,0.0,0.0,0.0,0.0,0.0,0.0,0.1,2020.0,0.8800060190072045,,,960.0,4.0,,450.0,0.252833333,,,,,,,Cu-Cr-Zr,one-step aging,900℃@50%,conductivity,60.42,900.0,0.5
99.45,0.0,0.0,0.0,0.0,0.0,0.4,0.05,0.0,0.0,0.0,0.0,0.0,0.0,0.0,0.0,0.0,0.0,0.0,0.0,0.1,2020.0,0.8800060190072045,,,960.0,4.0,,450.0,0.386833333,,,,,,,Cu-Cr-Zr,one-step aging,900℃@50%,conductivity,73.05,900.0,0.5
99.45,0.0,0.0,0.0,0.0,0.0,0.4,0.05,0.0,0.0,0.0,0.0,0.0,0.0,0.0,0.0,0.0,0.0,0.0,0.0,0.1,2020.0,0.8800060190072045,,,960.0,4.0,,450.0,0.643,,,,,,,Cu-Cr-Zr,one-step aging,900℃@50%,conductivity,76.74,900.0,0.5
99.45,0.0,0.0,0.0,0.0,0.0,0.4,0.05,0.0,0.0,0.0,0.0,0.0,0.0,0.0,0.0,0.0,0.0,0.0,0.0,0.1,2020.0,0.8800060190072045,,,960.0,4.0,,450.0,0.897833333,,,,,,,Cu-Cr-Zr,one-step aging,900℃@50%,conductivity,78.04,900.0,0.5
99.45,0.0,0.0,0.0,0.0,0.0,0.4,0.05,0.0,0.0,0.0,0.0,0.0,0.0,0.0,0.0,0.0,0.0,0.0,0.0,0.1,2020.0,0.8800060190072045,,,960.0,4.0,,450.0,1.402833333,,,,,,,Cu-Cr-Zr,one-step aging,900℃@50%,conductivity,76.62,900.0,0.5
99.45,0.0,0.0,0.0,0.0,0.0,0.4,0.05,0.0,0.0,0.0,0.0,0.0,0.0,0.0,0.0,0.0,0.0,0.0,0.0,0.1,2020.0,0.8800060190072045,,,960.0,4.0,,450.0,1.897833333,,,,,,,Cu-Cr-Zr,one-step aging,900℃@50%,conductivity,78.59,900.0,0.5
99.45,0.0,0.0,0.0,0.0,0.0,0.4,0.05,0.0,0.0,0.0,0.0,0.0,0.0,0.0,0.0,0.0,0.0,0.0,0.0,0.1,2020.0,0.8800060190072045,,,960.0,4.0,,450.0,3.9125,,,,,,,Cu-Cr-Zr,one-step aging,900℃@50%,conductivity,78.17,900.0,0.5
99.45,0.0,0.0,0.0,0.0,0.0,0.4,0.05,0.0,0.0,0.0,0.0,0.0,0.0,0.0,0.0,0.0,0.0,0.0,0.0,0.1,2020.0,0.8800060190072045,,,960.0,4.0,,450.0,5.9175,,,,,,,Cu-Cr-Zr,one-step aging,900℃@50%,conductivity,78.31,900.0,0.5
99.45,0.0,0.0,0.0,0.0,0.0,0.4,0.05,0.0,0.0,0.0,0.0,0.0,0.0,0.0,0.0,0.0,0.0,0.0,0.0,0.1,2020.0,0.8800060190072045,,,960.0,4.0,,450.0,7.922333333,,,,,,,Cu-Cr-Zr,one-step aging,900℃@50%,conductivity,78.45,900.0,0.5
99.45,0.0,0.0,0.0,0.0,0.0,0.4,0.05,0.0,0.0,0.0,0.0,0.0,0.0,0.0,0.0,0.0,0.0,0.0,0.0,0.1,2020.0,0.8800060190072045,,,960.0,4.0,,500.0,0.0,,,,,,,Cu-Cr-Zr,one-step aging,900℃@50%,conductivity,43.78,900.0,0.5
99.45,0.0,0.0,0.0,0.0,0.0,0.4,0.05,0.0,0.0,0.0,0.0,0.0,0.0,0.0,0.0,0.0,0.0,0.0,0.0,0.1,2020.0,0.8800060190072045,,,960.0,4.0,,500.0,0.210833333,,,,,,,Cu-Cr-Zr,one-step aging,900℃@50%,conductivity,63.5,900.0,0.5
99.45,0.0,0.0,0.0,0.0,0.0,0.4,0.05,0.0,0.0,0.0,0.0,0.0,0.0,0.0,0.0,0.0,0.0,0.0,0.0,0.1,2020.0,0.8800060190072045,,,960.0,4.0,,500.0,0.4265,,,,,,,Cu-Cr-Zr,one-step aging,900℃@50%,conductivity,80.92,900.0,0.5
99.45,0.0,0.0,0.0,0.0,0.0,0.4,0.05,0.0,0.0,0.0,0.0,0.0,0.0,0.0,0.0,0.0,0.0,0.0,0.0,0.1,2020.0,0.8800060190072045,,,960.0,4.0,,500.0,0.705833333,,,,,,,Cu-Cr-Zr,one-step aging,900℃@50%,conductivity,82.54,900.0,0.5
99.45,0.0,0.0,0.0,0.0,0.0,0.4,0.05,0.0,0.0,0.0,0.0,0.0,0.0,0.0,0.0,0.0,0.0,0.0,0.0,0.1,2020.0,0.8800060190072045,,,960.0,4.0,,500.0,0.955833333,,,,,,,Cu-Cr-Zr,one-step aging,900℃@50%,conductivity,82.65,900.0,0.5
99.45,0.0,0.0,0.0,0.0,0.0,0.4,0.05,0.0,0.0,0.0,0.0,0.0,0.0,0.0,0.0,0.0,0.0,0.0,0.0,0.1,2020.0,0.8800060190072045,,,960.0,4.0,,500.0,1.451,,,,,,,Cu-Cr-Zr,one-step aging,900℃@50%,conductivity,85.49,900.0,0.5
99.45,0.0,0.0,0.0,0.0,0.0,0.4,0.05,0.0,0.0,0.0,0.0,0.0,0.0,0.0,0.0,0.0,0.0,0.0,0.0,0.1,2020.0,0.8800060190072045,,,960.0,4.0,,500.0,1.951,,,,,,,Cu-Cr-Zr,one-step aging,900℃@50%,conductivity,85.56,900.0,0.5
99.45,0.0,0.0,0.0,0.0,0.0,0.4,0.05,0.0,0.0,0.0,0.0,0.0,0.0,0.0,0.0,0.0,0.0,0.0,0.0,0.1,2020.0,0.8800060190072045,,,960.0,4.0,,500.0,3.965666667,,,,,,,Cu-Cr-Zr,one-step aging,900℃@50%,conductivity,85.63,900.0,0.5
