Repository: djz031129/data

# Data and code for “Machine learning prediction of hardness and electrical conductivity in Cu–Cr-based alloys”

This repository contains the datasets, processed data, result tables, model state file, and complete manuscript-figure generation code used for the manuscript:

**Machine learning prediction of hardness and electrical conductivity in Cu–Cr-based alloys**

Authors: Jianzeng Du, Yanchao Chai, Jiao Man, Menghang Li, Yuxue Zhang, and Wenzheng An.

## Repository contents

```text
CuCr_ML_Data_Code_Repository/
├── README.md
├── CITATION.cff
├── LICENSE.md
├── requirements.txt
├── Data/
│   ├── raw/
│   │   └── Cu-Cr-X dataset.xlsx
│   ├── processed/

File: Data/processed/cucrx_conductivity_processed.csv (part 2 of 7)
Cu,Ag,Al,B,Ce,Co,Cr,Er,Fe,Hf,Mg,Mn,Nb,Ni,Sc,Si,Sn,Ti,Y,Zn,Zr,year,source_reliability,homogenization temperature (℃),homogenization time (h),solution temperature (℃),solution time (h),CR1,Temp1 (℃),time1 (h),CR2,Temp2 (℃),time2 (h),CR3,Temp3 (℃),time3 (h),alloy classification,process classification,hot rolling or forging,y_name,y_data,hot_rolling_temp,hot_rolling_reduction
99.45,0.0,0.0,0.0,0.0,0.0,0.4,0.05,0.0,0.0,0.0,0.0,0.0,0.0,0.0,0.0,0.0,0.0,0.0,0.0,0.1,2020.0,0.8800060190072045,,,960.0,4.0,,500.0,5.970666667,,,,,,,Cu-Cr-Zr,one-step aging,900℃@50%,conductivity,85.35,900.0,0.5
99.45,0.0,0.0,0.0,0.0,0.0,0.4,0.05,0.0,0.0,0.0,0.0,0.0,0.0,0.0,0.0,0.0,0.0,0.0,0.0,0.1,2020.0,0.8800060190072045,,,960.0,4.0,,500.0,7.9755,,,,,,,Cu-Cr-Zr,one-step aging,900℃@50%,conductivity,88.38,900.0,0.5
99.45,0.0,0.0,0.0,0.0,0.0,0.4,0.05,0.0,0.0,0.0,0.0,0.0,0.0,0.0,0.0,0.0,0.0,0.0,0.0,0.1,2020.0,0.8800060190072045,,,960.0,4.0,,400.0,0.156833333,,,,,,,Cu-Cr-Zr,one-step aging,900℃@50%,conductivity,39.97,900.0,0.5
99.45,0.0,0.0,0.0,0.0,0.0,0.4,0.05,0.0,0.0,0.0,0.0,0.0,0.0,0.0,0.0,0.0,0.0,0.0,0.0,0.1,2020.0,0.8800060190072045,,,960.0,4.0,,400.0,0.387333333,,,,,,,Cu-Cr-Zr,one-step aging,900℃@50%,conductivity,43.72,900.0,0.5
99.45,0.0,0.0,0.0,0.0,0.0,0.4,0.05,0.0,0.0,0.0,0.0,0.0,0.0,0.0,0.0,0.0,0.0,0.0,0.0,0.1,2020.0,0.8800060190072045,,,960.0,4.0,,400.0,0.642166667,,,,,,,Cu-Cr-Zr,one-step aging,900℃@50%,conductivity,46.33,900.0,0.5
99.45,0.0,0.0,0.0,0.0,0.0,0.4,0.05,0.0,0.0,0.0,0.0,0.0,0.0,0.0,0.0,0.0,0.0,0.0,0.0,0.1,2020.0,0.8800060190072045,,,960.0,4.0,,400.0,0.887333333,,,,,,,Cu-Cr-Zr,one-step aging,900℃@50%,conductivity,52.08,900.0,0.5
99.45,0.0,0.0,0.0,0.0,0.0,0.4,0.05,0.0,0.0,0.0,0.0,0.0,0.0,0.0,0.0,0.0,0.0,0.0,0.0,0.1,2020.0,0.8800060190072045,,,960.0,4.0,,400.0,1.387333333,,,,,,,Cu-Cr-Zr,one-step aging,900℃@50%,conductivity,58.66,900.0,0.5
99.45,0.0,0.0,0.0,0.0,0.0,0.4,0.05,0.0,0.0,0.0,0.0,0.0,0.0,0.0,0.0,0.0,0.0,0.0,0.0,0.1,2020.0,0.8800060190072045,,,960.0,4.0,,400.0,1.887333333,,,,,,,Cu-Cr-Zr,one-step aging,900℃@50%,conductivity,62.46,900.0,0.5
99.45,0.0,0.0,0.0,0.0,0.0,0.4,0.05,0.0,0.0,0.0,0.0,0.0,0.0,0.0,0.0,0.0,0.0,0.0,0.0,0.1,2020.0,0.8800060190072045,,,960.0,4.0,,400.0,3.897,,,,,,,Cu-Cr-Zr,one-step aging,900℃@50%,conductivity,70.14,900.0,0.5
99.45,0.0,0.0,0.0,0.0,0.0,0.4,0.05,0.0,0.0,0.0,0.0,0.0,0.0,0.0,0.0,0.0,0.0,0.0,0.0,0.1,2020.0,0.8800060190072045,,,960.0,4.0,,400.0,5.906833333,,,,,,,Cu-Cr-Zr,one-step aging,900℃@50%,conductivity,70.14,900.0,0.5
99.45,0.0,0.0,0.0,0.0,0.0,0.4,0.05,0.0,0.0,0.0,0.0,0.0,0.0,0.0,0.0,0.0,0.0,0.0,0.0,0.1,2020.0,0.8800060190072045,,,960.0,4.0,,400.0,7.906833333,,,,,,,Cu-Cr-Zr,one-step aging,900℃@50%,conductivity,71.2,900.0,0.5
99.45,0.0,0.0,0.0,0.0,0.0,0.4,0.05,0.0,0.0,0.0,0.0,0.0,0.0,0.0,0.0,0.0,0.0,0.0,0.0,0.1,2020.0,0.8800060190072045,,,960.0,4.0,0.5,450.0,0.0,,,,,,,Cu-Cr-Zr,one-step aging,900℃@50%,conductivity,58.15,900.0,0.5
99.45,0.0,0.0,0.0,0.0,0.0,0.4,0.05,0.0,0.0,0.0,0.0,0.0,0.0,0.0,0.0,0.0,0.0,0.0,0.0,0.1,2020.0,0.8800060190072045,,,960.0,4.0,0.5,450.0,0.157,,,,,,,Cu-Cr-Zr,one-step aging,900℃@50%,conductivity,76.05,900.0,0.5
99.45,0.0,0.0,0.0,0.0,0.0,0.4,0.05,0.0,0.0,0.0,0.0,0.0,0.0,0.0,0.0,0.0,0.0,0.0,0.0,0.1,2020.0,0.8800060190072045,,,960.0,4.0,0.5,450.0,0.409333333,,,,,,,Cu-Cr-Zr,one-step aging,900℃@50%,conductivity,79.61,900.0,0.5
99.45,0.0,0.0,0.0,0.0,0.0,0.4,0.05,0.0,0.0,0.0,0.0,0.0,0.0,0.0,0.0,0.0,0.0,0.0,0.0,0.1,2020.0,0.8800060190072045,,,960.0,4.0,0.5,450.0,0.664166667,,,,,,,Cu-Cr-Zr,one-step aging,900℃@50%,conductivity,79.73,900.0,0.5
99.45,0.0,0.0,0.0,0.0,0.0,0.4,0.05,0.0,0.0,0.0,0.0,0.0,0.0,0.0,0.0,0.0,0.0,0.0,0.0,0.1,2020.0,0.8800060190072045,,,960.0,4.0,0.5,450.0,0.909333333,,,,,,,Cu-Cr-Zr,one-step aging,900℃@50%,conductivity,78.7,900.0,0.5
99.45,0.0,0.0,0.0,0.0,0.0,0.4,0.05,0.0,0.0,0.0,0.0,0.0,0.0,0.0,0.0,0.0,0.0,0.0,0.0,0.1,2020.0,0.8800060190072045,,,960.0,4.0,0.5,450.0,1.414166667,,,,,,,Cu-Cr-Zr,one-step aging,900℃@50%,conductivity,80.85,900.0,0.5
99.45,0.0,0.0,0.0,0.0,0.0,0.4,0.05,0.0,0.0,0.0,0.0,0.0,0.0,0.0,0.0,0.0,0.0,0.0,0.0,0.1,2020.0,0.8800060190072045,,,960.0,4.0,0.5,450.0,1.914166667,,,,,,,Cu-Cr-Zr,one-step aging,900℃@50%,conductivity,81.99,900.0,0.5
99.45,0.0,0.0,0.0,0.0,0.0,0.4,0.05,0.0,0.0,0.0,0.0,0.0,0.0,0.0,0.0,0.0,0.0,0.0,0.0,0.1,2020.0,0.8800060190072045,,,960.0,4.0,0.5,450.0,3.919166667,,,,,,,Cu-Cr-Zr,one-step aging,900℃@50%,conductivity,82.84,900.0,0.5
99.45,0.0,0.0,0.0,0.0,0.0,0.4,0.05,0.0,0.0,0.0,0.0,0.0,0.0,0.0,0.0,0.0,0.0,0.0,0.0,0.1,2020.0,0.8800060190072045,,,960.0,4.0,0.5,450.0,5.919166667,,,,,,,Cu-Cr-Zr,one-step aging,900℃@50%,conductivity,82.34,900.0,0.5
99.45,0.0,0.0,0.0,0.0,0.0,0.4,0.05,0.0,0.0,0.0,0.0,0.0,0.0,0.0,0.0,0.0,0.0,0.0,0.0,0.1,2020.0,0.8800060190072045,,,960.0,4.0,0.5,450.0,7.924,,,,,,,Cu-Cr-Zr,one-step aging,900℃@50%,conductivity,85.53,900.0,0.5
99.45,0.0,0.0,0.0,0.0,0.0,0.4,0.05,0.0,0.0,0.0,0.0,0.0,0.0,0.0,0.0,0.0,0.0,0.0,0.0,0.1,2020.0,0.8800060190072045,,,960.0,4.0,0.5,500.0,0.0,,,,,,,Cu-Cr-Zr,one-step aging,900℃@50%,conductivity,39.42,900.0,0.5
99.45,0.0,0.0,0.0,0.0,0.0,0.4,0.05,0.0,0.0,0.0,0.0,0.0,0.0,0.0,0.0,0.0,0.0,0.0,0.0,0.1,2020.0,0.8800060190072045,,,960.0,4.0,0.5,500.0,0.109166667,,,,,,,Cu-Cr-Zr,one-step aging,900℃@50%,conductivity,70.82,900.0,0.5
99.45,0.0,0.0,0.0,0.0,0.0,0.4,0.05,0.0,0.0,0.0,0.0,0.0,0.0,0.0,0.0,0.0,0.0,0.0,0.0,0.1,2020.0,0.8800060190072045,,,960.0,4.0,0.5,500.0,0.245166667,,,,,,,Cu-Cr-Zr,one-step aging,900℃@50%,conductivity,80.87,900.0,0.5
99.45,0.0,0.0,0.0,0.0,0.0,0.4,0.05,0.0,0.0,0.0,0.0,0.0,0.0,0.0,0.0,0.0,0.0,0.0,0.0,0.1,2020.0,0.8800060190072045,,,960.0,4.0,0.5,500.0,0.4915,,,,,,,Cu-Cr-Zr,one-step aging,900℃@50%,conductivity,83.9,900.0,0.5
99.45,0.0,0.0,0.0,0.0,0.0,0.4,0.05,0.0,0.0,0.0,0.0,0.0,0.0,0.0,0.0,0.0,0.0,0.0,0.0,0.1,2020.0,0.8800060190072045,,,960.0,4.0,0.5,500.0,0.746333333,,,,,,,Cu-Cr-Zr,one-step aging,900℃@50%,conductivity,83.91,900.0,0.5
99.45,0.0,0.0,0.0,0.0,0.0,0.4,0.05,0.0,0.0,0.0,0.0,0.0,0.0,0.0,0.0,0.0,0.0,0.0,0.0,0.1,2020.0,0.8800060190072045,,,960.0,4.0,0.5,500.0,1.001333333,,,,,,,Cu-Cr-Zr,one-step aging,900℃@50%,conductivity,83.78,900.0,0.5
99.45,0.0,0.0,0.0,0.0,0.0,0.4,0.05,0.0,0.0,0.0,0.0,0.0,0.0,0.0,0.0,0.0,0.0,0.0,0.0,0.1,2020.0,0.8800060190072045,,,960.0,4.0,0.5,500.0,1.486666667,,,,,,,Cu-Cr-Zr,one-step aging,900℃@50%,conductivity,86.45,900.0,0.5
99.45,0.0,0.0,0.0,0.0,0.0,0.4,0.05,0.0,0.0,0.0,0.0,0.0,0.0,0.0,0.0,0.0,0.0,0.0,0.0,0.1,2020.0,0.8800060190072045,,,960.0,4.0,0.5,500.0,1.986666667,,,,,,,Cu-Cr-Zr,one-step aging,900℃@50%,conductivity,87.66,900.0,0.5
99.45,0.0,0.0,0.0,0.0,0.0,0.4,0.05,0.0,0.0,0.0,0.0,0.0,0.0,0.0,0.0,0.0,0.0,0.0,0.0,0.1,2020.0,0.8800060190072045,,,960.0,4.0,0.5,500.0,4.001333333,,,,,,,Cu-Cr-Zr,one-step aging,900℃@50%,conductivity,89.22,900.0,0.5
99.45,0.0,0.0,0.0,0.0,0.0,0.4,0.05,0.0,0.0,0.0,0.0,0.0,0.0,0.0,0.0,0.0,0.0,0.0,0.0,0.1,2020.0,0.8800060190072045,,,960.0,4.0,0.5,500.0,5.996333333,,,,,,,Cu-Cr-Zr,one-step aging,900℃@50%,conductivity,92.27,900.0,0.5
99.45,0.0,0.0,0.0,0.0,0.0,0.4,0.05,0.0,0.0,0.0,0.0,0.0,0.0,0.0,0.0,0.0,0.0,0.0,0.0,0.1,2020.0,0.8800060190072045,,,960.0,4.0,0.5,500.0,8.011166667,,,,,,,Cu-Cr-Zr,one-step aging,900℃@50%,conductivity,93.97,900.0,0.5
99.45,0.0,0.0,0.0,0.0,0.0,0.4,0.05,0.0,0.0,0.0,0.0,0.0,0.0,0.0,0.0,0.0,0.0,0.0,0.0,0.1,2020.0,0.8800060190072045,,,960.0,4.0,0.5,400.0,0.0,,,,,,,Cu-Cr-Zr,one-step aging,900℃@50%,conductivity,44.28,900.0,0.5
99.45,0.0,0.0,0.0,0.0,0.0,0.4,0.05,0.0,0.0,0.0,0.0,0.0,0.0,0.0,0.0,0.0,0.0,0.0,0.0,0.1,2020.0,0.8800060190072045,,,960.0,4.0,0.5,400.0,0.161833333,,,,,,,Cu-Cr-Zr,one-step aging,900℃@50%,conductivity,52.68,900.0,0.5
99.45,0.0,0.0,0.0,0.0,0.0,0.4,0.05,0.0,0.0,0.0,0.0,0.0,0.0,0.0,0.0,0.0,0.0,0.0,0.0,0.1,2020.0,0.8800060190072045,,,960.0,4.0,0.5,400.0,0.406833333,,,,,,,Cu-Cr-Zr,one-step aging,900℃@50%,conductivity,63.48,900.0,0.5
99.45,0.0,0.0,0.0,0.0,0.0,0.4,0.05,0.0,0.0,0.0,0.0,0.0,0.0,0.0,0.0,0.0,0.0,0.0,0.0,0.1,2020.0,0.8800060190072045,,,960.0,4.0,0.5,400.0,0.656833333,,,,,,,Cu-Cr-Zr,one-step aging,900℃@50%,conductivity,72.2,900.0,0.5
99.45,0.0,0.0,0.0,0.0,0.0,0.4,0.05,0.0,0.0,0.0,0.0,0.0,0.0,0.0,0.0,0.0,0.0,0.0,0.0,0.1,2020.0,0.8800060190072045,,,960.0,4.0,0.5,400.0,0.911833333,,,,,,,Cu-Cr-Zr,one-step aging,900℃@50%,conductivity,72.48,900.0,0.5
99.45,0.0,0.0,0.0,0.0,0.0,0.4,0.05,0.0,0.0,0.0,0.0,0.0,0.0,0.0,0.0,0.0,0.0,0.0,0.0,0.1,2020.0,0.8800060190072045,,,960.0,4.0,0.5,400.0,1.406833333,,,,,,,Cu-Cr-Zr,one-step aging,900℃@50%,conductivity,77.45,900.0,0.5
99.45,0.0,0.0,0.0,0.0,0.0,0.4,0.05,0.0,0.0,0.0,0.0,0.0,0.0,0.0,0.0,0.0,0.0,0.0,0.0,0.1,2020.0,0.8800060190072045,,,960.0,4.0,0.5,400.0,1.906833333,,,,,,,Cu-Cr-Zr,one-step aging,900℃@50%,conductivity,73.83,900.0,0.5
99.45,0.0,0.0,0.0,0.0,0.0,0.4,0.05,0.0,0.0,0.0,0.0,0.0,0.0,0.0,0.0,0.0,0.0,0.0,0.0,0.1,2020.0,0.8800060190072045,,,960.0,4.0,0.5,400.0,3.916666667,,,,,,,Cu-Cr-Zr,one-step aging,900℃@50%,conductivity,80.5,900.0,0.5
99.45,0.0,0.0,0.0,0.0,0.0,0.4,0.05,0.0,0.0,0.0,0.0,0.0,0.0,0.0,0.0,0.0,0.0,0.0,0.0,0.1,2020.0,0.8800060190072045,,,960.0,4.0,0.5,400.0,5.9215,,,,,,,Cu-Cr-Zr,one-step aging,900℃@50%,conductivity,80.21,900.0,0.5
99.45,0.0,0.0,0.0,0.0,0.0,0.4,0.05,0.0,0.0,0.0,0.0,0.0,0.0,0.0,0.0,0.0,0.0,0.0,0.0,0.1,2020.0,0.8800060190072045,,,960.0,4.0,0.5,400.0,7.916666667,,,,,,,Cu-Cr-Zr,one-step aging,900℃@50%,conductivity,78.79,900.0,0.5
99.45,0.0,0.0,0.0,0.0,0.0,0.4,0.0,0.0,0.0,0.0,0.0,0.0,0.0,0.0,0.0,0.0,0.0,0.05,0.0,0.1,2020.0,0.8800060190072045,,,,,,450.0,0.0,,,,,,,Cu-Cr-Zr,one-step aging,900℃@50%,conductivity,53.0,900.0,0.5
99.45,0.0,0.0,0.0,0.0,0.0,0.4,0.0,0.0,0.0,0.0,0.0,0.0,0.0,0.0,0.0,0.0,0.0,0.05,0.0,0.1,2020.0,0.8800060190072045,,,,,,450.0,0.073,,,,,,,Cu-Cr-Zr,one-step aging,900℃@50%,conductivity,62.24,900.0,0.5
99.45,0.0,0.0,0.0,0.0,0.0,0.4,0.0,0.0,0.0,0.0,0.0,0.0,0.0,0.0,0.0,0.0,0.0,0.05,0.0,0.1,2020.0,0.8800060190072045,,,,,,450.0,0.240666667,,,,,,,Cu-Cr-Zr,one-step aging,900℃@50%,conductivity,67.15,900.0,0.5
99.45,0.0,0.0,0.0,0.0,0.0,0.4,0.0,0.0,0.0,0.0,0.0,0.0,0.0,0.0,0.0,0.0,0.0,0.05,0.0,0.1,2020.0,0.8800060190072045,,,,,,450.0,0.4815,,,,,,,Cu-Cr-Zr,one-step aging,900℃@50%,conductivity,75.89,900.0,0.5
99.45,0.0,0.0,0.0,0.0,0.0,0.4,0.0,0.0,0.0,0.0,0.0,0.0,0.0,0.0,0.0,0.0,0.0,0.05,0.0,0.1,2020.0,0.8800060190072045,,,,,,450.0,0.716833333,,,,,,,Cu-Cr-Zr,one-step aging,900℃@50%,conductivity,82.31,900.0,0.5
99.45,0.0,0.0,0.0,0.0,0.0,0.4,0.0,0.0,0.0,0.0,0.0,0.0,0.0,0.0,0.0,0.0,0.0,0.05,0.0,0.1,2020.0,0.8800060190072045,,,,,,450.0,0.986333333,,,,,,,Cu-Cr-Zr,one-step aging,900℃@50%,conductivity,84.34,900.0,0.5
99.45,0.0,0.0,0.0,0.0,0.0,0.4,0.0,0.0,0.0,0.0,0.0,0.0,0.0,0.0,0.0,0.0,0.0,0.05,0.0,0.1,2020.0,0.8800060190072045,,,,,,450.0,1.4815,,,,,,,Cu-Cr-Zr,one-step aging,900℃@50%,conductivity,89.72,900.0,0.5
99.45,0.0,0.0,0.0,0.0,0.0,0.4,0.0,0.0,0.0,0.0,0.0,0.0,0.0,0.0,0.0,0.0,0.0,0.05,0.0,0.1,2020.0,0.8800060190072045,,,,,,450.0,1.986333333,,,,,,,Cu-Cr-Zr,one-step aging,900℃@50%,conductivity,86.81,900.0,0.5
99.45,0.0,0.0,0.0,0.0,0.0,0.4,0.0,0.0,0.0,0.0,0.0,0.0,0.0,0.0,0.0,0.0,0.0,0.05,0.0,0.1,2020.0,0.8800060190072045,,,,,,450.0,5.996166667,,,,,,,Cu-Cr-Zr,one-step aging,900℃@50%,conductivity,90.99,900.0,0.5
99.45,0.0,0.0,0.0,0.0,0.0,0.4,0.0,0.0,0.0,0.0,0.0,0.0,0.0,0.0,0.0,0.0,0.0,0.05,0.0,0.1,2020.0,0.8800060190072045,,,,,,450.0,7.996166667,,,,,,,Cu-Cr-Zr,one-step aging,900℃@50%,conductivity,90.14,900.0,0.5
99.45,0.0,0.0,0.0,0.0,0.0,0.4,0.0,0.0,0.0,0.0,0.0,0.0,0.0,0.0,0.0,0.0,0.0,0.05,0.0,0.1,2020.0,0.8800060190072045,,,,,,500.0,0.0,,,,,,,Cu-Cr-Zr,one-step aging,900℃@50%,conductivity,57.94,900.0,0.5
99.45,0.0,0.0,0.0,0.0,0.0,0.4,0.0,0.0,0.0,0.0,0.0,0.0,0.0,0.0,0.0,0.0,0.0,0.05,0.0,0.1,2020.0,0.8800060190072045,,,,,,500.0,0.084666667,,,,,,,Cu-Cr-Zr,one-step aging,900℃@50%,conductivity,74.41,900.0,0.5
99.45,0.0,0.0,0.0,0.0,0.0,0.4,0.0,0.0,0.0,0.0,0.0,0.0,0.0,0.0,0.0,0.0,0.0,0.05,0.0,0.1,2020.0,0.8800060190072045,,,,,,500.0,0.207666667,,,,,,,Cu-Cr-Zr,one-step aging,900℃@50%,conductivity,86.22,900.0,0.5
99.45,0.0,0.0,0.0,0.0,0.0,0.4,0.0,0.0,0.0,0.0,0.0,0.0,0.0,0.0,0.0,0.0,0.0,0.05,0.0,0.1,2020.0,0.8800060190072045,,,,,,500.0,0.4935,,,,,,,Cu-Cr-Zr,one-step aging,900℃@50%,conductivity,87.77,900.0,0.5
99.45,0.0,0.0,0.0,0.0,0.0,0.4,0.0,0.0,0.0,0.0,0.0,0.0,0.0,0.0,0.0,0.0,0.0,0.05,0.0,0.1,2020.0,0.8800060190072045,,,,,,500.0,0.758166667,,,,,,,Cu-Cr-Zr,one-step aging,900℃@50%,conductivity,89.42,900.0,0.5
99.45,0.0,0.0,0.0,0.0,0.0,0.4,0.0,0.0,0.0,0.0,0.0,0.0,0.0,0.0,0.0,0.0,0.0,0.05,0.0,0.1,2020.0,0.8800060190072045,,,,,,500.0,0.9935,,,,,,,Cu-Cr-Zr,one-step aging,900℃@50%,conductivity,93.59,900.0,0.5
99.45,0.0,0.0,0.0,0.0,0.0,0.4,0.0,0.0,0.0,0.0,0.0,0.0,0.0,0.0,0.0,0.0,0.0,0.05,0.0,0.1,2020.0,0.8800060190072045,,,,,,500.0,1.503333333,,,,,,,Cu-Cr-Zr,one-step aging,900℃@50%,conductivity,95.04,900.0,0.5
99.45,0.0,0.0,0.0,0.0,0.0,0.4,0.0,0.0,0.0,0.0,0.0,0.0,0.0,0.0,0.0,0.0,0.0,0.05,0.0,0.1,2020.0,0.8800060190072045,,,,,,500.0,2.008166667,,,,,,,Cu-Cr-Zr,one-step aging,900℃@50%,conductivity,93.9,900.0,0.5
99.45,0.0,0.0,0.0,0.0,0.0,0.4,0.0,0.0,0.0,0.0,0.0,0.0,0.0,0.0,0.0,0.0,0.0,0.05,0.0,0.1,2020.0,0.8800060190072045,,,,,,500.0,4.008166667,,,,,,,Cu-Cr-Zr,one-step aging,900℃@50%,conductivity,93.05,900.0,0.5
99.45,0.0,0.0,0.0,0.0,0.0,0.4,0.0,0.0,0.0,0.0,0.0,0.0,0.0,0.0,0.0,0.0,0.0,0.05,0.0,0.1,2020.0,0.8800060190072045,,,,,,500.0,6.018,,,,,,,Cu-Cr-Zr,one-step aging,900℃@50%,conductivity,92.34,900.0,0.5
99.45,0.0,0.0,0.0,0.0,0.0,0.4,0.0,0.0,0.0,0.0,0.0,0.0,0.0,0.0,0.0,0.0,0.0,0.05,0.0,0.1,2020.0,0.8800060190072045,,,,,,500.0,8.022833333,,,,,,,Cu-Cr-Zr,one-step aging,900℃@50%,conductivity,92.62,900.0,0.5
99.45,0.0,0.0,0.0,0.0,0.0,0.4,0.0,0.0,0.0,0.0,0.0,0.0,0.0,0.0,0.0,0.0,0.0,0.05,0.0,0.1,2020.0,0.8800060190072045,,,,,,400.0,0.103,,,,,,,Cu-Cr-Zr,one-step aging,900℃@50%,conductivity,57.43,900.0,0.5
99.45,0.0,0.0,0.0,0.0,0.0,0.4,0.0,0.0,0.0,0.0,0.0,0.0,0.0,0.0,0.0,0.0,0.0,0.05,0.0,0.1,2020.0,0.8800060190072045,,,,,,400.0,0.397,,,,,,,Cu-Cr-Zr,one-step aging,900℃@50%,conductivity,61.69,900.0,0.5
99.45,0.0,0.0,0.0,0.0,0.0,0.4,0.0,0.0,0.0,0.0,0.0,0.0,0.0,0.0,0.0,0.0,0.0,0.05,0.0,0.1,2020.0,0.8800060190072045,,,,,,400.0,0.642166667,,,,,,,Cu-Cr-Zr,one-step aging,900℃@50%,conductivity,65.05,900.0,0.5
99.45,0.0,0.0,0.0,0.0,0.0,0.4,0.0,0.0,0.0,0.0,0.0,0.0,0.0,0.0,0.0,0.0,0.0,0.05,0.0,0.1,2020.0,0.8800060190072045,,,,,,400.0,0.897,,,,,,,Cu-Cr-Zr,one-step aging,900℃@50%,conductivity,68.49,900.0,0.5
99.45,0.0,0.0,0.0,0.0,0.0,0.4,0.0,0.0,0.0,0.0,0.0,0.0,0.0,0.0,0.0,0.0,0.0,0.05,0.0,0.1,2020.0,0.8800060190072045,,,,,,400.0,1.387333333,,,,,,,Cu-Cr-Zr,one-step aging,900℃@50%,conductivity,73.97,900.0,0.5
99.45,0.0,0.0,0.0,0.0,0.0,0.4,0.0,0.0,0.0,0.0,0.0,0.0,0.0,0.0,0.0,0.0,0.0,0.05,0.0,0.1,2020.0,0.8800060190072045,,,,,,400.0,1.897,,,,,,,Cu-Cr-Zr,one-step aging,900℃@50%,conductivity,77.94,900.0,0.5
99.45,0.0,0.0,0.0,0.0,0.0,0.4,0.0,0.0,0.0,0.0,0.0,0.0,0.0,0.0,0.0,0.0,0.0,0.05,0.0,0.1,2020.0,0.8800060190072045,,,,,,400.0,3.897,,,,,,,Cu-Cr-Zr,one-step aging,900℃@50%,conductivity,84.96,900.0,0.5
99.45,0.0,0.0,0.0,0.0,0.0,0.4,0.0,0.0,0.0,0.0,0.0,0.0,0.0,0.0,0.0,0.0,0.0,0.05,0.0,0.1,2020.0,0.8800060190072045,,,,,,400.0,5.906833333,,,,,,,Cu-Cr-Zr,one-step aging,900℃@50%,conductivity,88.09,900.0,0.5
99.45,0.0,0.0,0.0,0.0,0.0,0.4,0.0,0.0,0.0,0.0,0.0,0.0,0.0,0.0,0.0,0.0,0.0,0.05,0.0,0.1,2020.0,0.8800060190072045,,,,,,400.0,7.833333333,,,,,,,Cu-Cr-Zr,one-step aging,900℃@50%,conductivity,88.58,900.0,0.5
99.45,0.0,0.0,0.0,0.0,0.0,0.4,0.0,0.0,0.0,0.0,0.0,0.0,0.0,0.0,0.0,0.0,0.0,0.05,0.0,0.1,2020.0,0.8800060190072045,,,960.0,4.0,,450.0,0.1275,,,,,,,Cu-Cr-Zr,one-step aging,900℃@50%,conductivity,45.12,900.0,0.5
99.45,0.0,0.0,0.0,0.0,0.0,0.4,0.0,0.0,0.0,0.0,0.0,0.0,0.0,0.0,0.0,0.0,0.0,0.05,0.0,0.1,2020.0,0.8800060190072045,,,960.0,4.0,,450.0,0.372166667,,,,,,,Cu-Cr-Zr,one-step aging,900℃@50%,conductivity,64.03,900.0,0.5
99.45,0.0,0.0,0.0,0.0,0.0,0.4,0.0,0.0,0.0,0.0,0.0,0.0,0.0,0.0,0.0,0.0,0.0,0.05,0.0,0.1,2020.0,0.8800060190072045,,,960.0,4.0,,450.0,0.6275,,,,,,,Cu-Cr-Zr,one-step aging,900℃@50%,conductivity,74.6,900.0,0.5
99.45,0.0,0.0,0.0,0.0,0.0,0.4,0.0,0.0,0.0,0.0,0.0,0.0,0.0,0.0,0.0,0.0,0.0,0.05,0.0,0.1,2020.0,0.8800060190072045,,,960.0,4.0,,450.0,0.887333333,,,,,,,Cu-Cr-Zr,one-step aging,900℃@50%,conductivity,76.66,900.0,0.5
99.45,0.0,0.0,0.0,0.0,0.0,0.4,0.0,0.0,0.0,0.0,0.0,0.0,0.0,0.0,0.0,0.0,0.0,0.05,0.0,0.1,2020.0,0.8800060190072045,,,960.0,4.0,,450.0,1.387333333,,,,,,,Cu-Cr-Zr,one-step aging,900℃@50%,conductivity,77.59,900.0,0.5
99.45,0.0,0.0,0.0,0.0,0.0,0.4,0.0,0.0,0.0,0.0,0.0,0.0,0.0,0.0,0.0,0.0,0.0,0.05,0.0,0.1,2020.0,0.8800060190072045,,,960.0,4.0,,450.0,1.892166667,,,,,,,Cu-Cr-Zr,one-step aging,900℃@50%,conductivity,78.94,900.0,0.5
99.45,0.0,0.0,0.0,0.0,0.0,0.4,0.0,0.0,0.0,0.0,0.0,0.0,0.0,0.0,0.0,0.0,0.0,0.05,0.0,0.1,2020.0,0.8800060190072045,,,960.0,4.0,,450.0,3.892166667,,,,,,,Cu-Cr-Zr,one-step aging,900℃@50%,conductivity,82.7,900.0,0.5
99.45,0.0,0.0,0.0,0.0,0.0,0.4,0.0,0.0,0.0,0.0,0.0,0.0,0.0,0.0,0.0,0.0,0.0,0.05,0.0,0.1,2020.0,0.8800060190072045,,,960.0,4.0,,450.0,5.902,,,,,,,Cu-Cr-Zr,one-step aging,900℃@50%,conductivity,80.28,900.0,0.5
99.45,0.0,0.0,0.0,0.0,0.0,0.4,0.0,0.0,0.0,0.0,0.0,0.0,0.0,0.0,0.0,0.0,0.0,0.05,0.0,0.1,2020.0,0.8800060190072045,,,960.0,4.0,,450.0,7.902,,,,,,,Cu-Cr-Zr,one-step aging,900℃@50%,conductivity,79.43,900.0,0.5
99.45,0.0,0.0,0.0,0.0,0.0,0.4,0.0,0.0,0.0,0.0,0.0,0.0,0.0,0.0,0.0,0.0,0.0,0.05,0.0,0.1,2020.0,0.8800060190072045,,,960.0,4.0,,500.0,0.406833333,,,,,,,Cu-Cr-Zr,one-step aging,900℃@50%,conductivity,73.0,900.0,0.5
99.45,0.0,0.0,0.0,0.0,0.0,0.4,0.0,0.0,0.0,0.0,0.0,0.0,0.0,0.0,0.0,0.0,0.0,0.05,0.0,0.1,2020.0,0.8800060190072045,,,960.0,4.0,,500.0,0.642166667,,,,,,,Cu-Cr-Zr,one-step aging,900℃@50%,conductivity,80.49,900.0,0.5
99.45,0.0,0.0,0.0,0.0,0.0,0.4,0.0,0.0,0.0,0.0,0.0,0.0,0.0,0.0,0.0,0.0,0.0,0.05,0.0,0.1,2020.0,0.8800060190072045,,,960.0,4.0,,500.0,0.892166667,,,,,,,Cu-Cr-Zr,one-step aging,900℃@50%,conductivity,84.21,900.0,0.5
99.45,0.0,0.0,0.0,0.0,0.0,0.4,0.0,0.0,0.0,0.0,0.0,0.0,0.0,0.0,0.0,0.0,0.0,0.05,0.0,0.1,2020.0,0.8800060190072045,,,960.0,4.0,,500.0,1.392166667,,,,,,,Cu-Cr-Zr,one-step aging,900℃@50%,conductivity,86.74,900.0,0.5
99.45,0.0,0.0,0.0,0.0,0.0,0.4,0.0,0.0,0.0,0.0,0.0,0.0,0.0,0.0,0.0,0.0,0.0,0.05,0.0,0.1,2020.0,0.8800060190072045,,,960.0,4.0,,500.0,1.887333333,,,,,,,Cu-Cr-Zr,one-step aging,900℃@50%,conductivity,86.67,900.0,0.5
99.45,0.0,0.0,0.0,0.0,0.0,0.4,0.0,0.0,0.0,0.0,0.0,0.0,0.0,0.0,0.0,0.0,0.0,0.05,0.0,0.1,2020.0,0.8800060190072045,,,960.0,4.0,,500.0,3.887333333,,,,,,,Cu-Cr-Zr,one-step aging,900℃@50%,conductivity,87.23,900.0,0.5
99.45,0.0,0.0,0.0,0.0,0.0,0.4,0.0,0.0,0.0,0.0,0.0,0.0,0.0,0.0,0.0,0.0,0.0,0.05,0.0,0.1,2020.0,0.8800060190072045,,,960.0,4.0,,500.0,5.897,,,,,,,Cu-Cr-Zr,one-step aging,900℃@50%,conductivity,87.52,900.0,0.5
99.45,0.0,0.0,0.0,0.0,0.0,0.4,0.0,0.0,0.0,0.0,0.0,0.0,0.0,0.0,0.0,0.0,0.0,0.05,0.0,0.1,2020.0,0.8800060190072045,,,960.0,4.0,,500.0,7.887333333,,,,,,,Cu-Cr-Zr,one-step aging,900℃@50%,conductivity,89.5,900.0,0.5
99.45,0.0,0.0,0.0,0.0,0.0,0.4,0.0,0.0,0.0,0.0,0.0,0.0,0.0,0.0,0.0,0.0,0.0,0.05,0.0,0.1,2020.0,0.8800060190072045,,,960.0,4.0,,400.0,0.156833333,,,,,,,Cu-Cr-Zr,one-step aging,900℃@50%,conductivity,40.56,900.0,0.5
99.45,0.0,0.0,0.0,0.0,0.0,0.4,0.0,0.0,0.0,0.0,0.0,0.0,0.0,0.0,0.0,0.0,0.0,0.05,0.0,0.1,2020.0,0.8800060190072045,,,960.0,4.0,,400.0,0.387333333,,,,,,,Cu-Cr-Zr,one-step aging,900℃@50%,conductivity,42.44,900.0,0.5
99.45,0.0,0.0,0.0,0.0,0.0,0.4,0.0,0.0,0.0,0.0,0.0,0.0,0.0,0.0,0.0,0.0,0.0,0.05,0.0,0.1,2020.0,0.8800060190072045,,,960.0,4.0,,400.0,0.642166667,,,,,,,Cu-Cr-Zr,one-step aging,900℃@50%,conductivity,44.02,900.0,0.5
99.45,0.0,0.0,0.0,0.0,0.0,0.4,0.0,0.0,0.0,0.0,0.0,0.0,0.0,0.0,0.0,0.0,0.0,0.05,0.0,0.1,2020.0,0.8800060190072045,,,960.0,4.0,,400.0,0.887333333,,,,,,,Cu-Cr-Zr,one-step aging,900℃@50%,conductivity,48.89,900.0,0.5
99.45,0.0,0.0,0.0,0.0,0.0,0.4,0.0,0.0,0.0,0.0,0.0,0.0,0.0,0.0,0.0,0.0,0.0,0.05,0.0,0.1,2020.0,0.8800060190072045,,,960.0,4.0,,400.0,1.387333333,,,,,,,Cu-Cr-Zr,one-step aging,900℃@50%,conductivity,56.6,900.0,0.5
99.45,0.0,0.0,0.0,0.0,0.0,0.4,0.0,0.0,0.0,0.0,0.0,0.0,0.0,0.0,0.0,0.0,0.0,0.05,0.0,0.1,2020.0,0.8800060190072045,,,960.0,4.0,,400.0,1.887333333,,,,,,,Cu-Cr-Zr,one-step aging,900℃@50%,conductivity,60.99,900.0,0.5
99.45,0.0,0.0,0.0,0.0,0.0,0.4,0.0,0.0,0.0,0.0,0.0,0.0,0.0,0.0,0.0,0.0,0.0,0.05,0.0,0.1,2020.0,0.8800060190072045,,,960.0,4.0,,400.0,3.897,,,,,,,Cu-Cr-Zr,one-step aging,900℃@50%,conductivity,70.43,900.0,0.5
99.45,0.0,0.0,0.0,0.0,0.0,0.4,0.0,0.0,0.0,0.0,0.0,0.0,0.0,0.0,0.0,0.0,0.0,0.05,0.0,0.1,2020.0,0.8800060190072045,,,960.0,4.0,,400.0,5.902,,,,,,,Cu-Cr-Zr,one-step aging,900℃@50%,conductivity,72.7,900.0,0.5
99.45,0.0,0.0,0.0,0.0,0.0,0.4,0.0,0.0,0.0,0.0,0.0,0.0,0.0,0.0,0.0,0.0,0.0,0.05,0.0,0.1,2020.0,0.8800060190072045,,,960.0,4.0,,400.0,7.902,,,,,,,Cu-Cr-Zr,one-step aging,900℃@50%,conductivity,74.33,900.0,0.5
99.45,0.0,0.0,0.0,0.0,0.0,0.4,0.0,0.0,0.0,0.0,0.0,0.0,0.0,0.0,0.0,0.0,0.0,0.05,0.0,0.1,2020.0,0.8800060190072045,,,960.0,4.0,0.5,450.0,0.0,,,,,,,Cu-Cr-Zr,one-step aging,900℃@50%,conductivity,87.94,900.0,0.5
99.45,0.0,0.0,0.0,0.0,0.0,0.4,0.0,0.0,0.0,0.0,0.0,0.0,0.0,0.0,0.0,0.0,0.0,0.05,0.0,0.1,2020.0,0.8800060190072045,,,960.0,4.0,0.5,450.0,0.374833333,,,,,,,Cu-Cr-Zr,one-step aging,900℃@50%,conductivity,91.41,900.0,0.5
99.45,0.0,0.0,0.0,0.0,0.0,0.4,0.0,0.0,0.0,0.0,0.0,0.0,0.0,0.0,0.0,0.0,0.0,0.05,0.0,0.1,2020.0,0.8800060190072045,,,960.0,4.0,0.5,450.0,0.4725,,,,,,,Cu-Cr-Zr,one-step aging,900℃@50%,conductivity,39.15,900.0,0.5
99.45,0.0,0.0,0.0,0.0,0.0,0.4,0.0,0.0,0.0,0.0,0.0,0.0,0.0,0.0,0.0,0.0,0.0,0.05,0.0,0.1,2020.0,0.8800060190072045,,,960.0,4.0,0.5,450.0,0.575833333,,,,,,,Cu-Cr-Zr,one-step aging,900℃@50%,conductivity,58.61,900.0,0.5
99.45,0.0,0.0,0.0,0.0,0.0,0.4,0.0,0.0,0.0,0.0,0.0,0.0,0.0,0.0,0.0,0.0,0.0,0.05,0.0,0.1,2020.0,0.8800060190072045,,,960.0,4.0,0.5,450.0,0.7255,,,,,,,Cu-Cr-Zr,one-step aging,900℃@50%,conductivity,91.67,900.0,0.5
99.45,0.0,0.0,0.0,0.0,0.0,0.4,0.0,0.0,0.0,0.0,0.0,0.0,0.0,0.0,0.0,0.0,0.0,0.05,0.0,0.1,2020.0,0.8800060190072045,,,960.0,4.0,0.5,450.0,0.7255,,,,,,,Cu-Cr-Zr,one-step aging,900℃@50%,conductivity,72.48,900.0,0.5
99.45,0.0,0.0,0.0,0.0,0.0,0.4,0.0,0.0,0.0,0.0,0.0,0.0,0.0,0.0,0.0,0.0,0.0,0.05,0.0,0.1,2020.0,0.8800060190072045,,,960.0,4.0,0.5,450.0,0.955,,,,,,,Cu-Cr-Zr,one-step aging,900℃@50%,conductivity,80.55,900.0,0.5
99.45,0.0,0.0,0.0,0.0,0.0,0.4,0.0,0.0,0.0,0.0,0.0,0.0,0.0,0.0,0.0,0.0,0.0,0.05,0.0,0.1,2020.0,0.8800060190072045,,,960.0,4.0,0.5,450.0,1.220666667,,,,,,,Cu-Cr-Zr,one-step aging,900℃@50%,conductivity,80.74,900.0,0.5
99.45,0.0,0.0,0.0,0.0,0.0,0.4,0.0,0.0,0.0,0.0,0.0,0.0,0.0,0.0,0.0,0.0,0.0,0.05,0.0,0.1,2020.0,0.8800060190072045,,,960.0,4.0,0.5,450.0,1.4755,,,,,,,Cu-Cr-Zr,one-step aging,900℃@50%,conductivity,79.53,900.0,0.5
99.45,0.0,0.0,0.0,0.0,0.0,0.4,0.0,0.0,0.0,0.0,0.0,0.0,0.0,0.0,0.0,0.0,0.0,0.05,0.0,0.1,2020.0,0.8800060190072045,,,960.0,4.0,0.5,450.0,1.9755,,,,,,,Cu-Cr-Zr,one-step aging,900℃@50%,conductivity,82.7,900.0,0.5
99.45,0.0,0.0,0.0,0.0,0.0,0.4,0.0,0.0,0.0,0.0,0.0,0.0,0.0,0.0,0.0,0.0,0.0,0.05,0.0,0.1,2020.0,0.8800060190072045,,,960.0,4.0,0.5,450.0,2.4755,,,,,,,Cu-Cr-Zr,one-step aging,900℃@50%,conductivity,82.55,900.0,0.5
99.45,0.0,0.0,0.0,0.0,0.0,0.4,0.0,0.0,0.0,0.0,0.0,0.0,0.0,0.0,0.0,0.0,0.0,0.05,0.0,0.1,2020.0,0.8800060190072045,,,960.0,4.0,0.5,450.0,4.480333333,,,,,,,Cu-Cr-Zr,one-step aging,900℃@50%,conductivity,83.55,900.0,0.5
99.45,0.0,0.0,0.0,0.0,0.0,0.4,0.0,0.0,0.0,0.0,0.0,0.0,0.0,0.0,0.0,0.0,0.0,0.05,0.0,0.1,2020.0,0.8800060190072045,,,960.0,4.0,0.5,450.0,6.485333333,,,,,,,Cu-Cr-Zr,one-step aging,900℃@50%,conductivity,83.05,900.0,0.5
99.45,0.0,0.0,0.0,0.0,0.0,0.4,0.0,0.0,0.0,0.0,0.0,0.0,0.0,0.0,0.0,0.0,0.0,0.05,0.0,0.1,2020.0,0.8800060190072045,,,960.0,4.0,0.5,450.0,8.495166667,,,,,,,Cu-Cr-Zr,one-step aging,900℃@50%,conductivity,85.46,900.0,0.5
99.45,0.0,0.0,0.0,0.0,0.0,0.4,0.0,0.0,0.0,0.0,0.0,0.0,0.0,0.0,0.0,0.0,0.0,0.05,0.0,0.1,2020.0,0.8800060190072045,,,960.0,4.0,0.5,500.0,0.0,,,,,,,Cu-Cr-Zr,one-step aging,900℃@50%,conductivity,44.52,900.0,0.5
99.45,0.0,0.0,0.0,0.0,0.0,0.4,0.0,0.0,0.0,0.0,0.0,0.0,0.0,0.0,0.0,0.0,0.0,0.05,0.0,0.1,2020.0,0.8800060190072045,,,960.0,4.0,0.5,500.0,0.052333333,,,,,,,Cu-Cr-Zr,one-step aging,900℃@50%,conductivity,67.19,900.0,0.5
99.45,0.0,0.0,0.0,0.0,0.0,0.4,0.0,0.0,0.0,0.0,0.0,0.0,0.0,0.0,0.0,0.0,0.0,0.05,0.0,0.1,2020.0,0.8800060190072045,,,960.0,4.0,0.5,500.0,0.2005,,,,,,,Cu-Cr-Zr,one-step aging,900℃@50%,conductivity,80.7,900.0,0.5
99.45,0.0,0.0,0.0,0.0,0.0,0.4,0.0,0.0,0.0,0.0,0.0,0.0,0.0,0.0,0.0,0.0,0.0,0.05,0.0,0.1,2020.0,0.8800060190072045,,,960.0,4.0,0.5,500.0,0.485333333,,,,,,,Cu-Cr-Zr,one-step aging,900℃@50%,conductivity,84.3,900.0,0.5
99.45,0.0,0.0,0.0,0.0,0.0,0.4,0.0,0.0,0.0,0.0,0.0,0.0,0.0,0.0,0.0,0.0,0.0,0.05,0.0,0.1,2020.0,0.8800060190072045,,,960.0,4.0,0.5,500.0,0.75,,,,,,,Cu-Cr-Zr,one-step aging,900℃@50%,conductivity,84.8,900.0,0.5
99.45,0.0,0.0,0.0,0.0,0.0,0.4,0.0,0.0,0.0,0.0,0.0,0.0,0.0,0.0,0.0,0.0,0.0,0.05,0.0,0.1,2020.0,0.8800060190072045,,,960.0,4.0,0.5,500.0,0.995166667,,,,,,,Cu-Cr-Zr,one-step aging,900℃@50%,conductivity,84.09,900.0,0.5
99.45,0.0,0.0,0.0,0.0,0.0,0.4,0.0,0.0,0.0,0.0,0.0,0.0,0.0,0.0,0.0,0.0,0.0,0.05,0.0,0.1,2020.0,0.8800060190072045,,,960.0,4.0,0.5,500.0,1.485333333,,,,,,,Cu-Cr-Zr,one-step aging,900℃@50%,conductivity,85.89,900.0,0.5
99.45,0.0,0.0,0.0,0.0,0.0,0.4,0.0,0.0,0.0,0.0,0.0,0.0,0.0,0.0,0.0,0.0,0.0,0.05,0.0,0.1,2020.0,0.8800060190072045,,,960.0,4.0,0.5,500.0,2.004833333,,,,,,,Cu-Cr-Zr,one-step aging,900℃@50%,conductivity,89.36,900.0,0.5
99.45,0.0,0.0,0.0,0.0,0.0,0.4,0.0,0.0,0.0,0.0,0.0,0.0,0.0,0.0,0.0,0.0,0.0,0.05,0.0,0.1,2020.0,0.8800060190072045,,,960.0,4.0,0.5,500.0,4.009833333,,,,,,,Cu-Cr-Zr,one-step aging,900℃@50%,conductivity,90.5,900.0,0.5
99.45,0.0,0.0,0.0,0.0,0.0,0.4,0.0,0.0,0.0,0.0,0.0,0.0,0.0,0.0,0.0,0.0,0.0,0.05,0.0,0.1,2020.0,0.8800060190072045,,,960.0,4.0,0.5,500.0,6.009833333,,,,,,,Cu-Cr-Zr,one-step aging,900℃@50%,conductivity,91.56,900.0,0.5
99.45,0.0,0.0,0.0,0.0,0.0,0.4,0.0,0.0,0.0,0.0,0.0,0.0,0.0,0.0,0.0,0.0,0.0,0.05,0.0,0.1,2020.0,0.8800060190072045,,,960.0,4.0,0.5,500.0,8.014666667,,,,,,,Cu-Cr-Zr,one-step aging,900℃@50%,conductivity,94.82,900.0,0.5
99.45,0.0,0.0,0.0,0.0,0.0,0.4,0.0,0.0,0.0,0.0,0.0,0.0,0.0,0.0,0.0,0.0,0.0,0.05,0.0,0.1,2020.0,0.8800060190072045,,,960.0,4.0,0.5,400.0,0.063666667,,,,,,,Cu-Cr-Zr,one-step aging,900℃@50%,conductivity,50.54,900.0,0.5
99.45,0.0,0.0,0.0,0.0,0.0,0.4,0.0,0.0,0.0,0.0,0.0,0.0,0.0,0.0,0.0,0.0,0.0,0.05,0.0,0.1,2020.0,0.8800060190072045,,,960.0,4.0,0.5,400.0,0.442,,,,,,,Cu-Cr-Zr,one-step aging,900℃@50%,conductivity,66.94,900.0,0.5
99.45,0.0,0.0,0.0,0.0,0.0,0.4,0.0,0.0,0.0,0.0,0.0,0.0,0.0,0.0,0.0,0.0,0.0,0.05,0.0,0.1,2020.0,0.8800060190072045,,,960.0,4.0,0.5,400.0,0.870833333,,,,,,,Cu-Cr-Zr,one-step aging,900℃@50%,conductivity,73.67,900.0,0.5
99.45,0.0,0.0,0.0,0.0,0.0,0.4,0.0,0.0,0.0,0.0,0.0,0.0,0.0,0.0,0.0,0.0,0.0,0.05,0.0,0.1,2020.0,0.8800060190072045,,,960.0,4.0,0.5,400.0,1.392166667,,,,,,,Cu-Cr-Zr,one-step aging,900℃@50%,conductivity,78.09,900.0,0.5
99.45,0.0,0.0,0.0,0.0,0.0,0.4,0.0,0.0,0.0,0.0,0.0,0.0,0.0,0.0,0.0,0.0,0.0,0.05,0.0,0.1,2020.0,0.8800060190072045,,,960.0,4.0,0.5,400.0,1.887333333,,,,,,,Cu-Cr-Zr,one-step aging,900℃@50%,conductivity,76.74,900.0,0.5
99.45,0.0,0.0,0.0,0.0,0.0,0.4,0.0,0.0,0.0,0.0,0.0,0.0,0.0,0.0,0.0,0.0,0.0,0.05,0.0,0.1,2020.0,0.8800060190072045,,,960.0,4.0,0.5,400.0,3.897,,,,,,,Cu-Cr-Zr,one-step aging,900℃@50%,conductivity,80.21,900.0,0.5
99.45,0.0,0.0,0.0,0.0,0.0,0.4,0.0,0.0,0.0,0.0,0.0,0.0,0.0,0.0,0.0,0.0,0.0,0.05,0.0,0.1,2020.0,0.8800060190072045,,,960.0,4.0,0.5,400.0,7.906833333,,,,,,,Cu-Cr-Zr,one-step aging,900℃@50%,conductivity,79.57,900.0,0.5
99.41,0.0,0.0,0.0,0.0,0.0,0.45,0.0,0.0,0.0,0.0,0.0,0.0,0.0,0.0,0.0,0.0,0.14,0.0,0.0,0.0,2021.0,0.8860060190072045,950.0,,950.0,1.0,0.6,450.0,0.233,,,,,,,Cu-Cr-Ti,one-step aging,Hot forge,conductivity,52.51,,
99.41,0.0,0.0,0.0,0.0,0.0,0.45,0.0,0.0,0.0,0.0,0.0,0.0,0.0,0.0,0.0,0.0,0.14,0.0,0.0,0.0,2021.0,0.8860060190072045,950.0,,950.0,1.0,0.6,450.0,0.438333333,,,,,,,Cu-Cr-Ti,one-step aging,Hot forge,conductivity,60.13,,
99.41,0.0,0.0,0.0,0.0,0.0,0.45,0.0,0.0,0.0,0.0,0.0,0.0,0.0,0.0,0.0,0.0,0.14,0.0,0.0,0.0,2021.0,0.8860060190072045,950.0,,950.0,1.0,0.6,450.0,0.958666667,,,,,,,Cu-Cr-Ti,one-step aging,Hot forge,conductivity,64.21,,
99.41,0.0,0.0,0.0,0.0,0.0,0.45,0.0,0.0,0.0,0.0,0.0,0.0,0.0,0.0,0.0,0.0,0.14,0.0,0.0,0.0,2021.0,0.8860060190072045,950.0,,950.0,1.0,0.6,450.0,1.962333333,,,,,,,Cu-Cr-Ti,one-step aging,Hot forge,conductivity,65.38,,
99.41,0.0,0.0,0.0,0.0,0.0,0.45,0.0,0.0,0.0,0.0,0.0,0.0,0.0,0.0,0.0,0.0,0.14,0.0,0.0,0.0,2021.0,0.8860060190072045,950.0,,950.0,1.0,0.6,450.0,2.962333333,,,,,,,Cu-Cr-Ti,one-step aging,Hot forge,conductivity,65.71,,
99.41,0.0,0.0,0.0,0.0,0.0,0.45,0.0,0.0,0.0,0.0,0.0,0.0,0.0,0.0,0.0,0.0,0.14,0.0,0.0,0.0,2021.0,0.8860060190072045,950.0,,950.0,1.0,0.7,450.0,0.156,,,,,,,Cu-Cr-Ti,one-step aging,Hot forge,conductivity,47.67,,
99.41,0.0,0.0,0.0,0.0,0.0,0.45,0.0,0.0,0.0,0.0,0.0,0.0,0.0,0.0,0.0,0.0,0.14,0.0,0.0,0.0,2021.0,0.8860060190072045,950.0,,950.0,1.0,0.7,450.0,0.214333333,,,,,,,Cu-Cr-Ti,one-step aging,Hot forge,conductivity,53.09,,
99.41,0.0,0.0,0.0,0.0,0.0,0.45,0.0,0.0,0.0,0.0,0.0,0.0,0.0,0.0,0.0,0.0,0.14,0.0,0.0,0.0,2021.0,0.8860060190072045,950.0,,950.0,1.0,0.7,450.0,0.306166667,,,,,,,Cu-Cr-Ti,one-step aging,Hot forge,conductivity,55.91,,
99.41,0.0,0.0,0.0,0.0,0.0,0.45,0.0,0.0,0.0,0.0,0.0,0.0,0.0,0.0,0.0,0.0,0.14,0.0,0.0,0.0,2021.0,0.8860060190072045,950.0,,950.0,1.0,0.7,450.0,0.458333333,,,,,,,Cu-Cr-Ti,one-step aging,Hot forge,conductivity,59.59,,
99.41,0.0,0.0,0.0,0.0,0.0,0.45,0.0,0.0,0.0,0.0,0.0,0.0,0.0,0.0,0.0,0.0,0.14,0.0,0.0,0.0,2021.0,0.8860060190072045,950.0,,950.0,1.0,0.7,450.0,0.958666667,,,,,,,Cu-Cr-Ti,one-step aging,Hot forge,conductivity,62.94,,
99.41,0.0,0.0,0.0,0.0,0.0,0.45,0.0,0.0,0.0,0.0,0.0,0.0,0.0,0.0,0.0,0.0,0.14,0.0,0.0,0.0,2021.0,0.8860060190072045,950.0,,950.0,1.0,0.7,450.0,1.962333333,,,,,,,Cu-Cr-Ti,one-step aging,Hot forge,conductivity,63.77,,
99.41,0.0,0.0,0.0,0.0,0.0,0.45,0.0,0.0,0.0,0.0,0.0,0.0,0.0,0.0,0.0,0.0,0.14,0.0,0.0,0.0,2021.0,0.8860060190072045,950.0,,950.0,1.0,0.7,450.0,2.964333333,,,,,,,Cu-Cr-Ti,one-step aging,Hot forge,conductivity,63.54,,
99.41,0.0,0.0,0.0,0.0,0.0,0.45,0.0,0.0,0.0,0.0,0.0,0.0,0.0,0.0,0.0,0.0,0.14,0.0,0.0,0.0,2021.0,0.8860060190072045,950.0,,950.0,1.0,0.8,450.0,0.0225,,,,,,,Cu-Cr-Ti,one-step aging,Hot forge,conductivity,33.55,,
99.41,0.0,0.0,0.0,0.0,0.0,0.45,0.0,0.0,0.0,0.0,0.0,0.0,0.0,0.0,0.0,0.0,0.14,0.0,0.0,0.0,2021.0,0.8860060190072045,950.0,,950.0,1.0,0.8,450.0,0.156,,,,,,,Cu-Cr-Ti,one-step aging,Hot forge,conductivity,49.8,,
99.41,0.0,0.0,0.0,0.0,0.0,0.45,0.0,0.0,0.0,0.0,0.0,0.0,0.0,0.0,0.0,0.0,0.14,0.0,0.0,0.0,2021.0,0.8860060190072045,950.0,,950.0,1.0,0.8,450.0,0.458666667,,,,,,,Cu-Cr-Ti,one-step aging,Hot forge,conductivity,58.23,,
99.41,0.0,0.0,0.0,0.0,0.0,0.45,0.0,0.0,0.0,0.0,0.0,0.0,0.0,0.0,0.0,0.0,0.14,0.0,0.0,0.0,2021.0,0.8860060190072045,950.0,,950.0,1.0,0.8,450.0,0.958666667,,,,,,,Cu-Cr-Ti,one-step aging,Hot forge,conductivity,61.74,,
99.41,0.0,0.0,0.0,0.0,0.0,0.45,0.0,0.0,0.0,0.0,0.0,0.0,0.0,0.0,0.0,0.0,0.14,0.0,0.0,0.0,2021.0,0.8860060190072045,950.0,,950.0,1.0,0.8,450.0,1.964333333,,,,,,,Cu-Cr-Ti,one-step aging,Hot forge,conductivity,61.75,,
99.41,0.0,0.0,0.0,0.0,0.0,0.45,0.0,0.0,0.0,0.0,0.0,0.0,0.0,0.0,0.0,0.0,0.14,0.0,0.0,0.0,2021.0,0.8860060190072045,950.0,,950.0,1.0,0.8,450.0,2.964333333,,,,,,,Cu-Cr-Ti,one-step aging,Hot forge,conductivity,61.98,,
99.58,0.0,0.0,0.0,0.0,0.0,0.42,0.0,0.0,0.0,0.0,0.0,0.0,0.0,0.0,0.0,0.0,0.0,0.0,0.0,0.0,2021.0,0.8860060190072045,950.0,,950.0,1.0,0.6,450.0,0.0,,,,,,,Cu-Cr,one-step aging,Hot forge,conductivity,51.24,,
99.58,0.0,0.0,0.0,0.0,0.0,0.42,0.0,0.0,0.0,0.0,0.0,0.0,0.0,0.0,0.0,0.0,0.0,0.0,0.0,0.0,2021.0,0.8860060190072045,950.0,,950.0,1.0,0.6,450.0,0.226,,,,,,,Cu-Cr,one-step aging,Hot forge,conductivity,64.6,,
99.58,0.0,0.0,0.0,0.0,0.0,0.42,0.0,0.0,0.0,0.0,0.0,0.0,0.0,0.0,0.0,0.0,0.0,0.0,0.0,0.0,2021.0,0.8860060190072045,950.0,,950.0,1.0,0.6,450.0,0.509333333,,,,,,,Cu-Cr,one-step aging,Hot forge,conductivity,80.57,,
99.58,0.0,0.0,0.0,0.0,0.0,0.42,0.0,0.0,0.0,0.0,0.0,0.0,0.0,0.0,0.0,0.0,0.0,0.0,0.0,0.0,2021.0,0.8860060190072045,950.0,,950.0,1.0,0.6,450.0,1.005666667,,,,,,,Cu-Cr,one-step aging,Hot forge,conductivity,84.44,,
99.58,0.0,0.0,0.0,0.0,0.0,0.42,0.0,0.0,0.0,0.0,0.0,0.0,0.0,0.0,0.0,0.0,0.0,0.0,0.0,0.0,2021.0,0.8860060190072045,950.0,,950.0,1.0,0.6,450.0,1.998166667,,,,,,,Cu-Cr,one-step aging,Hot forge,conductivity,89.48,,
99.58,0.0,0.0,0.0,0.0,0.0,0.42,0.0,0.0,0.0,0.0,0.0,0.0,0.0,0.0,0.0,0.0,0.0,0.0,0.0,0.0,2021.0,0.8860060190072045,950.0,,950.0,1.0,0.6,450.0,2.990666667,,,,,,,Cu-Cr,one-step aging,Hot forge,conductivity,90.71,,
99.58,0.0,0.0,0.0,0.0,0.0,0.42,0.0,0.0,0.0,0.0,0.0,0.0,0.0,0.0,0.0,0.0,0.0,0.0,0.0,0.0,2021.0,0.8860060190072045,950.0,,950.0,1.0,0.7,450.0,0.0,,,,,,,Cu-Cr,one-step aging,Hot forge,conductivity,50.29,,
99.58,0.0,0.0,0.0,0.0,0.0,0.42,0.0,0.0,0.0,0.0,0.0,0.0,0.0,0.0,0.0,0.0,0.0,0.0,0.0,0.0,2021.0,0.8860060190072045,950.0,,950.0,1.0,0.7,450.0,0.198333333,,,,,,,Cu-Cr,one-step aging,Hot forge,conductivity,65.5,,
99.58,0.0,0.0,0.0,0.0,0.0,0.42,0.0,0.0,0.0,0.0,0.0,0.0,0.0,0.0,0.0,0.0,0.0,0.0,0.0,0.0,2021.0,0.8860060190072045,950.0,,950.0,1.0,0.7,450.0,0.499,,,,,,,Cu-Cr,one-step aging,Hot forge,conductivity,78.81,,
99.58,0.0,0.0,0.0,0.0,0.0,0.42,0.0,0.0,0.0,0.0,0.0,0.0,0.0,0.0,0.0,0.0,0.0,0.0,0.0,0.0,2021.0,0.8860060190072045,950.0,,950.0,1.0,0.7,450.0,0.999,,,,,,,Cu-Cr,one-step aging,Hot forge,conductivity,81.7,,
99.58,0.0,0.0,0.0,0.0,0.0,0.42,0.0,0.0,0.0,0.0,0.0,0.0,0.0,0.0,0.0,0.0,0.0,0.0,0.0,0.0,2021.0,0.8860060190072045,950.0,,950.0,1.0,0.7,450.0,1.9915,,,,,,,Cu-Cr,one-step aging,Hot forge,conductivity,88.43,,
99.58,0.0,0.0,0.0,0.0,0.0,0.42,0.0,0.0,0.0,0.0,0.0,0.0,0.0,0.0,0.0,0.0,0.0,0.0,0.0,0.0,2021.0,0.8860060190072045,950.0,,950.0,1.0,0.7,450.0,2.963333333,,,,,,,Cu-Cr,one-step aging,Hot forge,conductivity,90.24,,
99.58,0.0,0.0,0.0,0.0,0.0,0.42,0.0,0.0,0.0,0.0,0.0,0.0,0.0,0.0,0.0,0.0,0.0,0.0,0.0,0.0,2021.0,0.8860060190072045,950.0,,950.0,1.0,0.7,450.0,3.0065,,,,,,,Cu-Cr,one-step aging,Hot forge,conductivity,90.0,,
99.58,0.0,0.0,0.0,0.0,0.0,0.42,0.0,0.0,0.0,0.0,0.0,0.0,0.0,0.0,0.0,0.0,0.0,0.0,0.0,0.0,2021.0,0.8860060190072045,950.0,,950.0,1.0,0.8,450.0,0.033833333,,,,,,,Cu-Cr,one-step aging,Hot forge,conductivity,55.3,,
99.58,0.0,0.0,0.0,0.0,0.0,0.42,0.0,0.0,0.0,0.0,0.0,0.0,0.0,0.0,0.0,0.0,0.0,0.0,0.0,0.0,2021.0,0.8860060190072045,950.0,,950.0,1.0,0.8,450.0,0.167333333,,,,,,,Cu-Cr,one-step aging,Hot forge,conductivity,69.16,,
99.58,0.0,0.0,0.0,0.0,0.0,0.42,0.0,0.0,0.0,0.0,0.0,0.0,0.0,0.0,0.0,0.0,0.0,0.0,0.0,0.0,2021.0,0.8860060190072045,950.0,,950.0,1.0,0.8,450.0,0.47,,,,,,,Cu-Cr,one-step aging,Hot forge,conductivity,77.7,,
99.58,0.0,0.0,0.0,0.0,0.0,0.42,0.0,0.0,0.0,0.0,0.0,0.0,0.0,0.0,0.0,0.0,0.0,0.0,0.0,0.0,2021.0,0.8860060190072045,950.0,,950.0,1.0,0.8,450.0,0.966166667,,,,,,,Cu-Cr,one-step aging,Hot forge,conductivity,80.63,,
99.58,0.0,0.0,0.0,0.0,0.0,0.42,0.0,0.0,0.0,0.0,0.0,0.0,0.0,0.0,0.0,0.0,0.0,0.0,0.0,0.0,2021.0,0.8860060190072045,950.0,,950.0,1.0,0.8,450.0,1.958666667,,,,,,,Cu-Cr,one-step aging,Hot forge,conductivity,85.57,,
99.58,0.0,0.0,0.0,0.0,0.0,0.42,0.0,0.0,0.0,0.0,0.0,0.0,0.0,0.0,0.0,0.0,0.0,0.0,0.0,0.0,2021.0,0.8860060190072045,950.0,,950.0,1.0,0.8,450.0,2.953,,,,,,,Cu-Cr,one-step aging,Hot forge,conductivity,89.24,,
99.54,0.0,0.0,0.0,0.0,0.0,0.46,0.0,0.0,0.0,0.0,0.0,0.0,0.0,0.0,0.0,0.0,0.0,0.0,0.0,0.0,2021.0,0.8860060190072045,900.0,1.0,950.0,1.0,0.2,450.0,0.0,,,,,,,Cu-Cr,one-step aging,Hot rolling,conductivity,49.52,,
99.54,0.0,0.0,0.0,0.0,0.0,0.46,0.0,0.0,0.0,0.0,0.0,0.0,0.0,0.0,0.0,0.0,0.0,0.0,0.0,0.0,2021.0,0.8860060190072045,900.0,1.0,950.0,1.0,0.2,450.0,1.02,,,,,,,Cu-Cr,one-step aging,Hot rolling,conductivity,57.97,,
99.54,0.0,0.0,0.0,0.0,0.0,0.46,0.0,0.0,0.0,0.0,0.0,0.0,0.0,0.0,0.0,0.0,0.0,0.0,0.0,0.0,2021.0,0.8860060190072045,900.0,1.0,950.0,1.0,0.2,450.0,1.39,,,,,,,Cu-Cr,one-step aging,Hot rolling,conductivity,69.79,,
99.54,0.0,0.0,0.0,0.0,0.0,0.46,0.0,0.0,0.0,0.0,0.0,0.0,0.0,0.0,0.0,0.0,0.0,0.0,0.0,0.0,2021.0,0.8860060190072045,900.0,1.0,950.0,1.0,0.2,450.0,1.84,,,,,,,Cu-Cr,one-step aging,Hot rolling,conductivity,80.14,,
99.54,0.0,0.0,0.0,0.0,0.0,0.46,0.0,0.0,0.0,0.0,0.0,0.0,0.0,0.0,0.0,0.0,0.0,0.0,0.0,0.0,2021.0,0.8860060190072045,900.0,1.0,950.0,1.0,0.2,450.0,6.0,,,,,,,Cu-Cr,one-step aging,Hot rolling,conductivity,90.62,,
99.54,0.0,0.0,0.0,0.0,0.0,0.46,0.0,0.0,0.0,0.0,0.0,0.0,0.0,0.0,0.0,0.0,0.0,0.0,0.0,0.0,2021.0,0.8860060190072045,900.0,1.0,950.0,1.0,0.2,450.0,8.01,,,,,,,Cu-Cr,one-step aging,Hot rolling,conductivity,92.41,,
99.54,0.0,0.0,0.0,0.0,0.0,0.46,0.0,0.0,0.0,0.0,0.0,0.0,0.0,0.0,0.0,0.0,0.0,0.0,0.0,0.0,2021.0,0.8860060190072045,900.0,1.0,950.0,1.0,0.2,450.0,10.0,,,,,,,Cu-Cr,one-step aging,Hot rolling,conductivity,93.59,,
99.54,0.0,0.0,0.0,0.0,0.0,0.46,0.0,0.0,0.0,0.0,0.0,0.0,0.0,0.0,0.0,0.0,0.0,0.0,0.0,0.0,2021.0,0.8860060190072045,900.0,1.0,950.0,1.0,0.8,450.0,0.0,,,,,,,Cu-Cr,one-step aging,Hot rolling,conductivity,53.38,,
99.54,0.0,0.0,0.0,0.0,0.0,0.46,0.0,0.0,0.0,0.0,0.0,0.0,0.0,0.0,0.0,0.0,0.0,0.0,0.0,0.0,2021.0,0.8860060190072045,900.0,1.0,950.0,1.0,0.8,450.0,0.99,,,,,,,Cu-Cr,one-step aging,Hot rolling,conductivity,65.03,,
99.54,0.0,0.0,0.0,0.0,0.0,0.46,0.0,0.0,0.0,0.0,0.0,0.0,0.0,0.0,0.0,0.0,0.0,0.0,0.0,0.0,2021.0,0.8860060190072045,900.0,1.0,950.0,1.0,0.8,450.0,1.93,,,,,,,Cu-Cr,one-step aging,Hot rolling,conductivity,86.21,,
99.54,0.0,0.0,0.0,0.0,0.0,0.46,0.0,0.0,0.0,0.0,0.0,0.0,0.0,0.0,0.0,0.0,0.0,0.0,0.0,0.0,2021.0,0.8860060190072045,900.0,1.0,950.0,1.0,0.8,450.0,3.97,,,,,,,Cu-Cr,one-step aging,Hot rolling,conductivity,86.62,,
99.54,0.0,0.0,0.0,0.0,0.0,0.46,0.0,0.0,0.0,0.0,0.0,0.0,0.0,0.0,0.0,0.0,0.0,0.0,0.0,0.0,2021.0,0.8860060190072045,900.0,1.0,950.0,1.0,0.8,450.0,5.96,,,,,,,Cu-Cr,one-step aging,Hot rolling,conductivity,95.52,,
99.54,0.0,0.0,0.0,0.0,0.0,0.46,0.0,0.0,0.0,0.0,0.0,0.0,0.0,0.0,0.0,0.0,0.0,0.0,0.0,0.0,2021.0,0.8860060190072045,900.0,1.0,950.0,1.0,0.8,450.0,7.97,,,,,,,Cu-Cr,one-step aging,Hot rolling,conductivity,95.76,,
99.54,0.0,0.0,0.0,0.0,0.0,0.46,0.0,0.0,0.0,0.0,0.0,0.0,0.0,0.0,0.0,0.0,0.0,0.0,0.0,0.0,2021.0,0.8860060190072045,900.0,1.0,950.0,1.0,0.8,450.0,9.98,,,,,,,Cu-Cr,one-step aging,Hot rolling,conductivity,97.24,,
99.27,0.0,0.0,0.0,0.0,0.0,0.45,0.0,0.0,0.0,0.0,0.0,0.0,0.0,0.0,0.0,0.0,0.28,0.0,0.0,0.0,2021.0,0.8860060190072045,900.0,1.0,950.0,1.0,0.2,450.0,0.46,,,,,,,Cu-Cr-Ti,one-step aging,Hot rolling,conductivity,28.48,,
99.27,0.0,0.0,0.0,0.0,0.0,0.45,0.0,0.0,0.0,0.0,0.0,0.0,0.0,0.0,0.0,0.0,0.28,0.0,0.0,0.0,2021.0,0.8860060190072045,900.0,1.0,950.0,1.0,0.2,450.0,0.9,,,,,,,Cu-Cr-Ti,one-step aging,Hot rolling,conductivity,30.43,,
99.27,0.0,0.0,0.0,0.0,0.0,0.45,0.0,0.0,0.0,0.0,0.0,0.0,0.0,0.0,0.0,0.0,0.28,0.0,0.0,0.0,2021.0,0.8860060190072045,900.0,1.0,950.0,1.0,0.2,450.0,1.89,,,,,,,Cu-Cr-Ti,one-step aging,Hot rolling,conductivity,31.12,,
99.27,0.0,0.0,0.0,0.0,0.0,0.45,0.0,0.0,0.0,0.0,0.0,0.0,0.0,0.0,0.0,0.0,0.28,0.0,0.0,0.0,2021.0,0.8860060190072045,900.0,1.0,950.0,1.0,0.2,450.0,3.89,,,,,,,Cu-Cr-Ti,one-step aging,Hot rolling,conductivity,31.31,,
99.27,0.0,0.0,0.0,0.0,0.0,0.45,0.0,0.0,0.0,0.0,0.0,0.0,0.0,0.0,0.0,0.0,0.28,0.0,0.0,0.0,2021.0,0.8860060190072045,900.0,1.0,950.0,1.0,0.2,450.0,5.88,,,,,,,Cu-Cr-Ti,one-step aging,Hot rolling,conductivity,31.37,,
99.27,0.0,0.0,0.0,0.0,0.0,0.45,0.0,0.0,0.0,0.0,0.0,0.0,0.0,0.0,0.0,0.0,0.28,0.0,0.0,0.0,2021.0,0.8860060190072045,900.0,1.0,950.0,1.0,0.2,450.0,7.87,,,,,,,Cu-Cr-Ti,one-step aging,Hot rolling,conductivity,31.54,,
99.27,0.0,0.0,0.0,0.0,0.0,0.45,0.0,0.0,0.0,0.0,0.0,0.0,0.0,0.0,0.0,0.0,0.28,0.0,0.0,0.0,2021.0,0.8860060190072045,900.0,1.0,950.0,1.0,0.6,450.0,9.86,,,,,,,Cu-Cr-Ti,one-step aging,Hot rolling,conductivity,31.67,,
99.27,0.0,0.0,0.0,0.0,0.0,0.45,0.0,0.0,0.0,0.0,0.0,0.0,0.0,0.0,0.0,0.0,0.28,0.0,0.0,0.0,2021.0,0.8860060190072045,900.0,1.0,950.0,1.0,0.8,450.0,0.41,,,,,,,Cu-Cr-Ti,one-step aging,Hot rolling,conductivity,28.37,,
99.27,0.0,0.0,0.0,0.0,0.0,0.45,0.0,0.0,0.0,0.0,0.0,0.0,0.0,0.0,0.0,0.0,0.28,0.0,0.0,0.0,2021.0,0.8860060190072045,900.0,1.0,950.0,1.0,0.8,450.0,1.9,,,,,,,Cu-Cr-Ti,one-step aging,Hot rolling,conductivity,34.35,,
