Repository: djz031129/data

# Data and code for “Machine learning prediction of hardness and electrical conductivity in Cu–Cr-based alloys”

This repository contains the datasets, processed data, result tables, model state file, and complete manuscript-figure generation code used for the manuscript:

**Machine learning prediction of hardness and electrical conductivity in Cu–Cr-based alloys**

Authors: Jianzeng Du, Yanchao Chai, Jiao Man, Menghang Li, Yuxue Zhang, and Wenzheng An.

## Repository contents

```text
CuCr_ML_Data_Code_Repository/
├── README.md
├── CITATION.cff
├── LICENSE.md
├── requirements.txt
├── Data/
│   ├── raw/
│   │   └── Cu-Cr-X dataset.xlsx
│   ├── processed/

File: Data/processed/cucrx_conductivity_processed.csv (part 3 of 7)
Cu,Ag,Al,B,Ce,Co,Cr,Er,Fe,Hf,Mg,Mn,Nb,Ni,Sc,Si,Sn,Ti,Y,Zn,Zr,year,source_reliability,homogenization temperature (℃),homogenization time (h),solution temperature (℃),solution time (h),CR1,Temp1 (℃),time1 (h),CR2,Temp2 (℃),time2 (h),CR3,Temp3 (℃),time3 (h),alloy classification,process classification,hot rolling or forging,y_name,y_data,hot_rolling_temp,hot_rolling_reduction
99.27,0.0,0.0,0.0,0.0,0.0,0.45,0.0,0.0,0.0,0.0,0.0,0.0,0.0,0.0,0.0,0.0,0.28,0.0,0.0,0.0,2021.0,0.8860060190072045,900.0,1.0,950.0,1.0,0.8,450.0,3.89,,,,,,,Cu-Cr-Ti,one-step aging,Hot rolling,conductivity,35.1,,
99.27,0.0,0.0,0.0,0.0,0.0,0.45,0.0,0.0,0.0,0.0,0.0,0.0,0.0,0.0,0.0,0.0,0.28,0.0,0.0,0.0,2021.0,0.8860060190072045,900.0,1.0,950.0,1.0,0.8,450.0,5.88,,,,,,,Cu-Cr-Ti,one-step aging,Hot rolling,conductivity,35.33,,
99.27,0.0,0.0,0.0,0.0,0.0,0.45,0.0,0.0,0.0,0.0,0.0,0.0,0.0,0.0,0.0,0.0,0.28,0.0,0.0,0.0,2021.0,0.8860060190072045,900.0,1.0,950.0,1.0,0.8,450.0,7.87,,,,,,,Cu-Cr-Ti,one-step aging,Hot rolling,conductivity,35.5,,
99.27,0.0,0.0,0.0,0.0,0.0,0.45,0.0,0.0,0.0,0.0,0.0,0.0,0.0,0.0,0.0,0.0,0.28,0.0,0.0,0.0,2021.0,0.8860060190072045,900.0,1.0,950.0,1.0,0.8,450.0,9.87,,,,,,,Cu-Cr-Ti,one-step aging,Hot rolling,conductivity,35.74,,
99.27,0.0,0.0,0.0,0.0,0.0,0.45,0.0,0.0,0.0,0.0,0.0,0.0,0.0,0.0,0.0,0.0,0.28,0.0,0.0,0.0,2021.0,0.8860060190072045,900.0,1.0,950.0,1.0,0.6,450.0,0.0,,,,,,,Cu-Cr-Ti,one-step aging,Hot rolling,conductivity,30.15,,
99.27,0.0,0.0,0.0,0.0,0.0,0.45,0.0,0.0,0.0,0.0,0.0,0.0,0.0,0.0,0.0,0.0,0.28,0.0,0.0,0.0,2021.0,0.8860060190072045,900.0,1.0,950.0,1.0,0.6,450.0,1.0,,,,,,,Cu-Cr-Ti,one-step aging,Hot rolling,conductivity,32.7,,
99.27,0.0,0.0,0.0,0.0,0.0,0.45,0.0,0.0,0.0,0.0,0.0,0.0,0.0,0.0,0.0,0.0,0.28,0.0,0.0,0.0,2021.0,0.8860060190072045,900.0,1.0,950.0,1.0,0.6,450.0,1.98,,,,,,,Cu-Cr-Ti,one-step aging,Hot rolling,conductivity,32.97,,
99.27,0.0,0.0,0.0,0.0,0.0,0.45,0.0,0.0,0.0,0.0,0.0,0.0,0.0,0.0,0.0,0.0,0.28,0.0,0.0,0.0,2021.0,0.8860060190072045,900.0,1.0,950.0,1.0,0.6,450.0,3.98,,,,,,,Cu-Cr-Ti,one-step aging,Hot rolling,conductivity,33.25,,
99.27,0.0,0.0,0.0,0.0,0.0,0.45,0.0,0.0,0.0,0.0,0.0,0.0,0.0,0.0,0.0,0.0,0.28,0.0,0.0,0.0,2021.0,0.8860060190072045,900.0,1.0,950.0,1.0,0.6,450.0,5.97,,,,,,,Cu-Cr-Ti,one-step aging,Hot rolling,conductivity,33.41,,
99.27,0.0,0.0,0.0,0.0,0.0,0.45,0.0,0.0,0.0,0.0,0.0,0.0,0.0,0.0,0.0,0.0,0.28,0.0,0.0,0.0,2021.0,0.8860060190072045,900.0,1.0,950.0,1.0,0.6,450.0,7.96,,,,,,,Cu-Cr-Ti,one-step aging,Hot rolling,conductivity,33.97,,
99.27,0.0,0.0,0.0,0.0,0.0,0.45,0.0,0.0,0.0,0.0,0.0,0.0,0.0,0.0,0.0,0.0,0.28,0.0,0.0,0.0,2021.0,0.8860060190072045,900.0,1.0,950.0,1.0,0.6,450.0,9.95,,,,,,,Cu-Cr-Ti,one-step aging,Hot rolling,conductivity,34.25,,
99.6,0.0,0.0,0.0,0.0,0.0,0.4,0.0,0.0,0.0,0.0,0.0,0.0,0.0,0.0,0.0,0.0,0.0,0.0,0.0,0.0,2021.0,0.8860060190072045,950.0,1.0,950.0,1.0,0.586,500.0,0.131,,,,,,,Cu-Cr,one-step aging,Extrusion12mm+Draw 7mm,conductivity,78.49,,
99.6,0.0,0.0,0.0,0.0,0.0,0.4,0.0,0.0,0.0,0.0,0.0,0.0,0.0,0.0,0.0,0.0,0.0,0.0,0.0,0.0,2021.0,0.8860060190072045,950.0,1.0,950.0,1.0,0.586,500.0,0.439333333,,,,,,,Cu-Cr,one-step aging,Extrusion12mm+Draw 7mm,conductivity,87.01,,
99.6,0.0,0.0,0.0,0.0,0.0,0.4,0.0,0.0,0.0,0.0,0.0,0.0,0.0,0.0,0.0,0.0,0.0,0.0,0.0,0.0,2021.0,0.8860060190072045,950.0,1.0,950.0,1.0,0.586,500.0,0.939333333,,,,,,,Cu-Cr,one-step aging,Extrusion12mm+Draw 7mm,conductivity,87.52,,
99.6,0.0,0.0,0.0,0.0,0.0,0.4,0.0,0.0,0.0,0.0,0.0,0.0,0.0,0.0,0.0,0.0,0.0,0.0,0.0,0.0,2021.0,0.8860060190072045,950.0,1.0,950.0,1.0,0.586,500.0,1.941666667,,,,,,,Cu-Cr,one-step aging,Extrusion12mm+Draw 7mm,conductivity,88.65,,
99.6,0.0,0.0,0.0,0.0,0.0,0.4,0.0,0.0,0.0,0.0,0.0,0.0,0.0,0.0,0.0,0.0,0.0,0.0,0.0,0.0,2021.0,0.8860060190072045,950.0,1.0,950.0,1.0,0.586,500.0,2.948666667,,,,,,,Cu-Cr,one-step aging,Extrusion12mm+Draw 7mm,conductivity,90.31,,
99.6,0.0,0.0,0.0,0.0,0.0,0.4,0.0,0.0,0.0,0.0,0.0,0.0,0.0,0.0,0.0,0.0,0.0,0.0,0.0,0.0,2021.0,0.8860060190072045,950.0,1.0,950.0,1.0,0.586,500.0,3.953333333,,,,,,,Cu-Cr,one-step aging,Extrusion12mm+Draw 7mm,conductivity,89.55,,
99.31,0.0,0.0,0.0,0.0,0.0,0.59,0.0,0.0,0.0,0.1,0.0,0.0,0.0,0.0,0.0,0.0,0.0,0.0,0.0,0.0,2021.0,0.8860060190072045,950.0,1.0,950.0,1.0,0.586,500.0,0.0,,,,,,,Cu-Cr-Mg,one-step aging,Extrusion12mm+Draw 7mm,conductivity,59.56,,
99.31,0.0,0.0,0.0,0.0,0.0,0.59,0.0,0.0,0.0,0.1,0.0,0.0,0.0,0.0,0.0,0.0,0.0,0.0,0.0,0.0,2021.0,0.8860060190072045,950.0,1.0,950.0,1.0,0.586,500.0,0.109833333,,,,,,,Cu-Cr-Mg,one-step aging,Extrusion12mm+Draw 7mm,conductivity,72.72,,
99.31,0.0,0.0,0.0,0.0,0.0,0.59,0.0,0.0,0.0,0.1,0.0,0.0,0.0,0.0,0.0,0.0,0.0,0.0,0.0,0.0,2021.0,0.8860060190072045,950.0,1.0,950.0,1.0,0.586,500.0,0.280333333,,,,,,,Cu-Cr-Mg,one-step aging,Extrusion12mm+Draw 7mm,conductivity,84.05,,
99.31,0.0,0.0,0.0,0.0,0.0,0.59,0.0,0.0,0.0,0.1,0.0,0.0,0.0,0.0,0.0,0.0,0.0,0.0,0.0,0.0,2021.0,0.8860060190072045,950.0,1.0,950.0,1.0,0.586,500.0,0.462666667,,,,,,,Cu-Cr-Mg,one-step aging,Extrusion12mm+Draw 7mm,conductivity,85.72,,
99.31,0.0,0.0,0.0,0.0,0.0,0.59,0.0,0.0,0.0,0.1,0.0,0.0,0.0,0.0,0.0,0.0,0.0,0.0,0.0,0.0,2021.0,0.8860060190072045,950.0,1.0,950.0,1.0,0.586,500.0,0.967333333,,,,,,,Cu-Cr-Mg,one-step aging,Extrusion12mm+Draw 7mm,conductivity,86.3,,
99.31,0.0,0.0,0.0,0.0,0.0,0.59,0.0,0.0,0.0,0.1,0.0,0.0,0.0,0.0,0.0,0.0,0.0,0.0,0.0,0.0,2021.0,0.8860060190072045,950.0,1.0,950.0,1.0,0.586,500.0,1.967333333,,,,,,,Cu-Cr-Mg,one-step aging,Extrusion12mm+Draw 7mm,conductivity,86.49,,
99.31,0.0,0.0,0.0,0.0,0.0,0.59,0.0,0.0,0.0,0.1,0.0,0.0,0.0,0.0,0.0,0.0,0.0,0.0,0.0,0.0,2021.0,0.8860060190072045,950.0,1.0,950.0,1.0,0.586,500.0,2.974333333,,,,,,,Cu-Cr-Mg,one-step aging,Extrusion12mm+Draw 7mm,conductivity,86.6,,
99.31,0.0,0.0,0.0,0.0,0.0,0.59,0.0,0.0,0.0,0.1,0.0,0.0,0.0,0.0,0.0,0.0,0.0,0.0,0.0,0.0,2021.0,0.8860060190072045,950.0,1.0,950.0,1.0,0.586,500.0,3.979,,,,,,,Cu-Cr-Mg,one-step aging,Extrusion12mm+Draw 7mm,conductivity,86.7,,
99.39,0.0,0.0,0.0,0.0,0.0,0.44,0.0,0.0,0.0,0.17,0.0,0.0,0.0,0.0,0.0,0.0,0.0,0.0,0.0,0.0,2021.0,0.8860060190072045,950.0,1.0,950.0,1.0,0.586,500.0,0.0,,,,,,,Cu-Cr-Mg,one-step aging,Extrusion12mm+Draw 7mm,conductivity,56.84,,
99.39,0.0,0.0,0.0,0.0,0.0,0.44,0.0,0.0,0.0,0.17,0.0,0.0,0.0,0.0,0.0,0.0,0.0,0.0,0.0,0.0,2021.0,0.8860060190072045,950.0,1.0,950.0,1.0,0.586,500.0,0.136,,,,,,,Cu-Cr-Mg,one-step aging,Extrusion12mm+Draw 7mm,conductivity,67.27,,
99.39,0.0,0.0,0.0,0.0,0.0,0.44,0.0,0.0,0.0,0.17,0.0,0.0,0.0,0.0,0.0,0.0,0.0,0.0,0.0,0.0,2021.0,0.8860060190072045,950.0,1.0,950.0,1.0,0.586,500.0,0.257833333,,,,,,,Cu-Cr-Mg,one-step aging,Extrusion12mm+Draw 7mm,conductivity,77.88,,
99.39,0.0,0.0,0.0,0.0,0.0,0.44,0.0,0.0,0.0,0.17,0.0,0.0,0.0,0.0,0.0,0.0,0.0,0.0,0.0,0.0,2021.0,0.8860060190072045,950.0,1.0,950.0,1.0,0.586,500.0,0.457166667,,,,,,,Cu-Cr-Mg,one-step aging,Extrusion12mm+Draw 7mm,conductivity,81.91,,
99.39,0.0,0.0,0.0,0.0,0.0,0.44,0.0,0.0,0.0,0.17,0.0,0.0,0.0,0.0,0.0,0.0,0.0,0.0,0.0,0.0,2021.0,0.8860060190072045,950.0,1.0,950.0,1.0,0.586,500.0,0.961833333,,,,,,,Cu-Cr-Mg,one-step aging,Extrusion12mm+Draw 7mm,conductivity,83.67,,
99.39,0.0,0.0,0.0,0.0,0.0,0.44,0.0,0.0,0.0,0.17,0.0,0.0,0.0,0.0,0.0,0.0,0.0,0.0,0.0,0.0,2021.0,0.8860060190072045,950.0,1.0,950.0,1.0,0.586,500.0,1.966666667,,,,,,,Cu-Cr-Mg,one-step aging,Extrusion12mm+Draw 7mm,conductivity,83.78,,
99.39,0.0,0.0,0.0,0.0,0.0,0.44,0.0,0.0,0.0,0.17,0.0,0.0,0.0,0.0,0.0,0.0,0.0,0.0,0.0,0.0,2021.0,0.8860060190072045,950.0,1.0,950.0,1.0,0.586,500.0,2.973666667,,,,,,,Cu-Cr-Mg,one-step aging,Extrusion12mm+Draw 7mm,conductivity,83.75,,
99.39,0.0,0.0,0.0,0.0,0.0,0.44,0.0,0.0,0.0,0.17,0.0,0.0,0.0,0.0,0.0,0.0,0.0,0.0,0.0,0.0,2021.0,0.8860060190072045,950.0,1.0,950.0,1.0,0.586,500.0,3.648833333,,,,,,,Cu-Cr-Mg,one-step aging,Extrusion12mm+Draw 7mm,conductivity,83.44,,
99.39,0.0,0.0,0.0,0.0,0.0,0.44,0.0,0.0,0.0,0.17,0.0,0.0,0.0,0.0,0.0,0.0,0.0,0.0,0.0,0.0,2021.0,0.8860060190072045,950.0,1.0,950.0,1.0,0.586,500.0,3.973666667,,,,,,,Cu-Cr-Mg,one-step aging,Extrusion12mm+Draw 7mm,conductivity,83.26,,
99.1,0.0,0.0,0.0,0.0,0.0,0.9,0.0,0.0,0.0,0.0,0.0,0.0,0.0,0.0,0.0,0.0,0.0,0.0,0.0,0.0,2022.0,0.8920060190072046,,,960.0,1.5,,460.0,0.127166667,,,,,,,Cu-Cr,one-step aging,-,conductivity,46.61,,
99.1,0.0,0.0,0.0,0.0,0.0,0.9,0.0,0.0,0.0,0.0,0.0,0.0,0.0,0.0,0.0,0.0,0.0,0.0,0.0,0.0,2022.0,0.8920060190072046,,,960.0,1.5,,460.0,0.209666667,,,,,,,Cu-Cr,one-step aging,-,conductivity,62.49,,
99.1,0.0,0.0,0.0,0.0,0.0,0.9,0.0,0.0,0.0,0.0,0.0,0.0,0.0,0.0,0.0,0.0,0.0,0.0,0.0,0.0,2022.0,0.8920060190072046,,,960.0,1.5,,460.0,0.304,,,,,,,Cu-Cr,one-step aging,-,conductivity,79.15,,
99.1,0.0,0.0,0.0,0.0,0.0,0.9,0.0,0.0,0.0,0.0,0.0,0.0,0.0,0.0,0.0,0.0,0.0,0.0,0.0,0.0,2022.0,0.8920060190072046,,,960.0,1.5,,460.0,0.969,,,,,,,Cu-Cr,one-step aging,-,conductivity,86.37,,
99.1,0.0,0.0,0.0,0.0,0.0,0.9,0.0,0.0,0.0,0.0,0.0,0.0,0.0,0.0,0.0,0.0,0.0,0.0,0.0,0.0,2022.0,0.8920060190072046,,,960.0,1.5,,460.0,1.461833333,,,,,,,Cu-Cr,one-step aging,-,conductivity,88.43,,
99.1,0.0,0.0,0.0,0.0,0.0,0.9,0.0,0.0,0.0,0.0,0.0,0.0,0.0,0.0,0.0,0.0,0.0,0.0,0.0,0.0,2022.0,0.8920060190072046,,,960.0,1.5,,460.0,1.9555,,,,,,,Cu-Cr,one-step aging,-,conductivity,88.58,,
99.1,0.0,0.0,0.0,0.0,0.0,0.9,0.0,0.0,0.0,0.0,0.0,0.0,0.0,0.0,0.0,0.0,0.0,0.0,0.0,0.0,2022.0,0.8920060190072046,,,960.0,1.5,,460.0,2.942833333,,,,,,,Cu-Cr,one-step aging,-,conductivity,89.37,,
99.1,0.0,0.0,0.0,0.0,0.0,0.9,0.0,0.0,0.0,0.0,0.0,0.0,0.0,0.0,0.0,0.0,0.0,0.0,0.0,0.0,2022.0,0.8920060190072046,,,960.0,1.5,,460.0,3.4555,,,,,,,Cu-Cr,one-step aging,-,conductivity,89.19,,
99.1,0.0,0.0,0.0,0.0,0.0,0.9,0.0,0.0,0.0,0.0,0.0,0.0,0.0,0.0,0.0,0.0,0.0,0.0,0.0,0.0,2022.0,0.8920060190072046,,,960.0,1.5,,460.0,3.957666667,,,,,,,Cu-Cr,one-step aging,-,conductivity,89.46,,
99.1,0.0,0.0,0.0,0.0,0.0,0.9,0.0,0.0,0.0,0.0,0.0,0.0,0.0,0.0,0.0,0.0,0.0,0.0,0.0,0.0,2022.0,0.8920060190072046,,,960.0,1.5,,460.0,4.987333333,,,,,,,Cu-Cr,one-step aging,-,conductivity,91.02,,
99.04,0.0,0.0,0.0,0.0,0.0,0.9,0.0,0.0,0.0,0.0,0.0,0.0,0.0,0.0,0.0,0.0,0.0,0.06,0.0,0.0,2022.0,0.8920060190072046,,,960.0,1.5,,460.0,0.123833333,,,,,,,Cu-Cr-Y,one-step aging,-,conductivity,49.72,,
99.04,0.0,0.0,0.0,0.0,0.0,0.9,0.0,0.0,0.0,0.0,0.0,0.0,0.0,0.0,0.0,0.0,0.0,0.06,0.0,0.0,2022.0,0.8920060190072046,,,960.0,1.5,,460.0,0.296666667,,,,,,,Cu-Cr-Y,one-step aging,-,conductivity,57.4,,
99.04,0.0,0.0,0.0,0.0,0.0,0.9,0.0,0.0,0.0,0.0,0.0,0.0,0.0,0.0,0.0,0.0,0.0,0.06,0.0,0.0,2022.0,0.8920060190072046,,,960.0,1.5,,460.0,0.454166667,,,,,,,Cu-Cr-Y,one-step aging,-,conductivity,64.53,,
99.04,0.0,0.0,0.0,0.0,0.0,0.9,0.0,0.0,0.0,0.0,0.0,0.0,0.0,0.0,0.0,0.0,0.0,0.06,0.0,0.0,2022.0,0.8920060190072046,,,960.0,1.5,,460.0,0.629166667,,,,,,,Cu-Cr-Y,one-step aging,-,conductivity,73.38,,
99.04,0.0,0.0,0.0,0.0,0.0,0.9,0.0,0.0,0.0,0.0,0.0,0.0,0.0,0.0,0.0,0.0,0.0,0.06,0.0,0.0,2022.0,0.8920060190072046,,,960.0,1.5,,460.0,0.754166667,,,,,,,Cu-Cr-Y,one-step aging,-,conductivity,79.63,,
99.04,0.0,0.0,0.0,0.0,0.0,0.9,0.0,0.0,0.0,0.0,0.0,0.0,0.0,0.0,0.0,0.0,0.0,0.06,0.0,0.0,2022.0,0.8920060190072046,,,960.0,1.5,,460.0,0.943333333,,,,,,,Cu-Cr-Y,one-step aging,-,conductivity,89.07,,
99.04,0.0,0.0,0.0,0.0,0.0,0.9,0.0,0.0,0.0,0.0,0.0,0.0,0.0,0.0,0.0,0.0,0.0,0.06,0.0,0.0,2022.0,0.8920060190072046,,,960.0,1.5,,460.0,1.180166667,,,,,,,Cu-Cr-Y,one-step aging,-,conductivity,90.39,,
98.95,0.0,0.0,0.0,0.0,0.0,0.95,0.0,0.0,0.0,0.0,0.0,0.0,0.0,0.0,0.0,0.0,0.0,0.1,0.0,0.0,2022.0,0.8920060190072046,,,960.0,1.5,,460.0,0.377166667,,,,,,,Cu-Cr-Y,one-step aging,-,conductivity,77.26,,
98.95,0.0,0.0,0.0,0.0,0.0,0.95,0.0,0.0,0.0,0.0,0.0,0.0,0.0,0.0,0.0,0.0,0.0,0.1,0.0,0.0,2022.0,0.8920060190072046,,,960.0,1.5,,460.0,0.457666667,,,,,,,Cu-Cr-Y,one-step aging,-,conductivity,81.33,,
98.95,0.0,0.0,0.0,0.0,0.0,0.95,0.0,0.0,0.0,0.0,0.0,0.0,0.0,0.0,0.0,0.0,0.0,0.1,0.0,0.0,2022.0,0.8920060190072046,,,960.0,1.5,,460.0,0.961833333,,,,,,,Cu-Cr-Y,one-step aging,-,conductivity,87.89,,
98.95,0.0,0.0,0.0,0.0,0.0,0.95,0.0,0.0,0.0,0.0,0.0,0.0,0.0,0.0,0.0,0.0,0.0,0.1,0.0,0.0,2022.0,0.8920060190072046,,,960.0,1.5,,460.0,1.459666667,,,,,,,Cu-Cr-Y,one-step aging,-,conductivity,91.45,,
98.95,0.0,0.0,0.0,0.0,0.0,0.95,0.0,0.0,0.0,0.0,0.0,0.0,0.0,0.0,0.0,0.0,0.0,0.1,0.0,0.0,2022.0,0.8920060190072046,,,960.0,1.5,,460.0,3.4555,,,,,,,Cu-Cr-Y,one-step aging,-,conductivity,92.02,,
98.95,0.0,0.0,0.0,0.0,0.0,0.95,0.0,0.0,0.0,0.0,0.0,0.0,0.0,0.0,0.0,0.0,0.0,0.1,0.0,0.0,2022.0,0.8920060190072046,,,960.0,1.5,,460.0,3.953333333,,,,,,,Cu-Cr-Y,one-step aging,-,conductivity,93.04,,
98.95,0.0,0.0,0.0,0.0,0.0,0.95,0.0,0.0,0.0,0.0,0.0,0.0,0.0,0.0,0.0,0.0,0.0,0.1,0.0,0.0,2022.0,0.8920060190072046,,,960.0,1.5,,460.0,4.953333333,,,,,,,Cu-Cr-Y,one-step aging,-,conductivity,93.37,,
98.96,0.0,0.0,0.0,0.0,0.0,0.89,0.0,0.0,0.0,0.0,0.0,0.0,0.0,0.0,0.0,0.0,0.0,0.15,0.0,0.0,2022.0,0.8920060190072046,,,960.0,1.5,,460.0,0.171833333,,,,,,,Cu-Cr-Y,one-step aging,-,conductivity,53.56,,
98.96,0.0,0.0,0.0,0.0,0.0,0.89,0.0,0.0,0.0,0.0,0.0,0.0,0.0,0.0,0.0,0.0,0.0,0.15,0.0,0.0,2022.0,0.8920060190072046,,,960.0,1.5,,460.0,0.294666667,,,,,,,Cu-Cr-Y,one-step aging,-,conductivity,70.32,,
98.96,0.0,0.0,0.0,0.0,0.0,0.89,0.0,0.0,0.0,0.0,0.0,0.0,0.0,0.0,0.0,0.0,0.0,0.15,0.0,0.0,2022.0,0.8920060190072046,,,960.0,1.5,,460.0,0.428166667,,,,,,,Cu-Cr-Y,one-step aging,-,conductivity,83.72,,
98.96,0.0,0.0,0.0,0.0,0.0,0.89,0.0,0.0,0.0,0.0,0.0,0.0,0.0,0.0,0.0,0.0,0.0,0.15,0.0,0.0,2022.0,0.8920060190072046,,,960.0,1.5,,460.0,0.957666667,,,,,,,Cu-Cr-Y,one-step aging,-,conductivity,90.66,,
98.96,0.0,0.0,0.0,0.0,0.0,0.89,0.0,0.0,0.0,0.0,0.0,0.0,0.0,0.0,0.0,0.0,0.0,0.15,0.0,0.0,2022.0,0.8920060190072046,,,960.0,1.5,,460.0,1.457666667,,,,,,,Cu-Cr-Y,one-step aging,-,conductivity,90.48,,
98.96,0.0,0.0,0.0,0.0,0.0,0.89,0.0,0.0,0.0,0.0,0.0,0.0,0.0,0.0,0.0,0.0,0.0,0.15,0.0,0.0,2022.0,0.8920060190072046,,,960.0,1.5,,460.0,1.953333333,,,,,,,Cu-Cr-Y,one-step aging,-,conductivity,90.87,,
98.96,0.0,0.0,0.0,0.0,0.0,0.89,0.0,0.0,0.0,0.0,0.0,0.0,0.0,0.0,0.0,0.0,0.0,0.15,0.0,0.0,2022.0,0.8920060190072046,,,960.0,1.5,,460.0,2.953333333,,,,,,,Cu-Cr-Y,one-step aging,-,conductivity,91.51,,
98.96,0.0,0.0,0.0,0.0,0.0,0.89,0.0,0.0,0.0,0.0,0.0,0.0,0.0,0.0,0.0,0.0,0.0,0.15,0.0,0.0,2022.0,0.8920060190072046,,,960.0,1.5,,460.0,3.457666667,,,,,,,Cu-Cr-Y,one-step aging,-,conductivity,91.42,,
98.96,0.0,0.0,0.0,0.0,0.0,0.89,0.0,0.0,0.0,0.0,0.0,0.0,0.0,0.0,0.0,0.0,0.0,0.15,0.0,0.0,2022.0,0.8920060190072046,,,960.0,1.5,,460.0,3.953333333,,,,,,,Cu-Cr-Y,one-step aging,-,conductivity,91.14,,
98.96,0.0,0.0,0.0,0.0,0.0,0.89,0.0,0.0,0.0,0.0,0.0,0.0,0.0,0.0,0.0,0.0,0.0,0.15,0.0,0.0,2022.0,0.8920060190072046,,,960.0,1.5,,460.0,4.951333333,,,,,,,Cu-Cr-Y,one-step aging,-,conductivity,92.38,,
99.1,0.0,0.0,0.0,0.0,0.0,0.9,0.0,0.0,0.0,0.0,0.0,0.0,0.0,0.0,0.0,0.0,0.0,0.0,0.0,0.0,2022.0,0.8920060190072046,,,960.0,1.5,0.9,460.0,0.2425,,,,,,,Cu-Cr,one-step aging,-,conductivity,78.19,,
99.1,0.0,0.0,0.0,0.0,0.0,0.9,0.0,0.0,0.0,0.0,0.0,0.0,0.0,0.0,0.0,0.0,0.0,0.0,0.0,0.0,2022.0,0.8920060190072046,,,960.0,1.5,0.9,460.0,0.274833333,,,,,,,Cu-Cr,one-step aging,-,conductivity,80.69,,
99.1,0.0,0.0,0.0,0.0,0.0,0.9,0.0,0.0,0.0,0.0,0.0,0.0,0.0,0.0,0.0,0.0,0.0,0.0,0.0,0.0,2022.0,0.8920060190072046,,,960.0,1.5,0.9,460.0,1.422,,,,,,,Cu-Cr,one-step aging,-,conductivity,93.16,,
99.1,0.0,0.0,0.0,0.0,0.0,0.9,0.0,0.0,0.0,0.0,0.0,0.0,0.0,0.0,0.0,0.0,0.0,0.0,0.0,0.0,2022.0,0.8920060190072046,,,960.0,1.5,0.9,460.0,1.4805,,,,,,,Cu-Cr,one-step aging,-,conductivity,93.55,,
99.1,0.0,0.0,0.0,0.0,0.0,0.9,0.0,0.0,0.0,0.0,0.0,0.0,0.0,0.0,0.0,0.0,0.0,0.0,0.0,0.0,2022.0,0.8920060190072046,,,960.0,1.5,0.9,460.0,1.963166667,,,,,,,Cu-Cr,one-step aging,-,conductivity,92.98,,
99.1,0.0,0.0,0.0,0.0,0.0,0.9,0.0,0.0,0.0,0.0,0.0,0.0,0.0,0.0,0.0,0.0,0.0,0.0,0.0,0.0,2022.0,0.8920060190072046,,,960.0,1.5,0.9,460.0,2.9415,,,,,,,Cu-Cr,one-step aging,-,conductivity,95.3,,
99.1,0.0,0.0,0.0,0.0,0.0,0.9,0.0,0.0,0.0,0.0,0.0,0.0,0.0,0.0,0.0,0.0,0.0,0.0,0.0,0.0,2022.0,0.8920060190072046,,,960.0,1.5,0.9,460.0,2.989166667,,,,,,,Cu-Cr,one-step aging,-,conductivity,95.27,,
99.1,0.0,0.0,0.0,0.0,0.0,0.9,0.0,0.0,0.0,0.0,0.0,0.0,0.0,0.0,0.0,0.0,0.0,0.0,0.0,0.0,2022.0,0.8920060190072046,,,960.0,1.5,0.9,460.0,3.463166667,,,,,,,Cu-Cr,one-step aging,-,conductivity,95.69,,
99.1,0.0,0.0,0.0,0.0,0.0,0.9,0.0,0.0,0.0,0.0,0.0,0.0,0.0,0.0,0.0,0.0,0.0,0.0,0.0,0.0,2022.0,0.8920060190072046,,,960.0,1.5,0.9,460.0,3.965333333,,,,,,,Cu-Cr,one-step aging,-,conductivity,96.48,,
99.04,0.0,0.0,0.0,0.0,0.0,0.9,0.0,0.0,0.0,0.0,0.0,0.0,0.0,0.0,0.0,0.0,0.0,0.06,0.0,0.0,2022.0,0.8920060190072046,,,960.0,1.5,0.9,460.0,0.287833333,,,,,,,Cu-Cr-Y,one-step aging,-,conductivity,87.11,,
99.04,0.0,0.0,0.0,0.0,0.0,0.9,0.0,0.0,0.0,0.0,0.0,0.0,0.0,0.0,0.0,0.0,0.0,0.06,0.0,0.0,2022.0,0.8920060190072046,,,960.0,1.5,0.9,460.0,0.450166667,,,,,,,Cu-Cr-Y,one-step aging,-,conductivity,88.9,,
99.04,0.0,0.0,0.0,0.0,0.0,0.9,0.0,0.0,0.0,0.0,0.0,0.0,0.0,0.0,0.0,0.0,0.0,0.06,0.0,0.0,2022.0,0.8920060190072046,,,960.0,1.5,0.9,460.0,0.954333333,,,,,,,Cu-Cr-Y,one-step aging,-,conductivity,90.75,,
99.04,0.0,0.0,0.0,0.0,0.0,0.9,0.0,0.0,0.0,0.0,0.0,0.0,0.0,0.0,0.0,0.0,0.0,0.06,0.0,0.0,2022.0,0.8920060190072046,,,960.0,1.5,0.9,460.0,1.4545,,,,,,,Cu-Cr-Y,one-step aging,-,conductivity,91.96,,
99.04,0.0,0.0,0.0,0.0,0.0,0.9,0.0,0.0,0.0,0.0,0.0,0.0,0.0,0.0,0.0,0.0,0.0,0.06,0.0,0.0,2022.0,0.8920060190072046,,,960.0,1.5,0.9,460.0,1.935,,,,,,,Cu-Cr-Y,one-step aging,-,conductivity,91.39,,
99.04,0.0,0.0,0.0,0.0,0.0,0.9,0.0,0.0,0.0,0.0,0.0,0.0,0.0,0.0,0.0,0.0,0.0,0.06,0.0,0.0,2022.0,0.8920060190072046,,,960.0,1.5,0.9,460.0,1.984833333,,,,,,,Cu-Cr-Y,one-step aging,-,conductivity,91.45,,
99.04,0.0,0.0,0.0,0.0,0.0,0.9,0.0,0.0,0.0,0.0,0.0,0.0,0.0,0.0,0.0,0.0,0.0,0.06,0.0,0.0,2022.0,0.8920060190072046,,,960.0,1.5,0.9,460.0,2.961,,,,,,,Cu-Cr-Y,one-step aging,-,conductivity,92.35,,
99.04,0.0,0.0,0.0,0.0,0.0,0.9,0.0,0.0,0.0,0.0,0.0,0.0,0.0,0.0,0.0,0.0,0.0,0.06,0.0,0.0,2022.0,0.8920060190072046,,,960.0,1.5,0.9,460.0,3.435,,,,,,,Cu-Cr-Y,one-step aging,-,conductivity,92.56,,
99.04,0.0,0.0,0.0,0.0,0.0,0.9,0.0,0.0,0.0,0.0,0.0,0.0,0.0,0.0,0.0,0.0,0.0,0.06,0.0,0.0,2022.0,0.8920060190072046,,,960.0,1.5,0.9,460.0,3.491333333,,,,,,,Cu-Cr-Y,one-step aging,-,conductivity,92.62,,
99.04,0.0,0.0,0.0,0.0,0.0,0.9,0.0,0.0,0.0,0.0,0.0,0.0,0.0,0.0,0.0,0.0,0.0,0.06,0.0,0.0,2022.0,0.8920060190072046,,,960.0,1.5,0.9,460.0,3.965333333,,,,,,,Cu-Cr-Y,one-step aging,-,conductivity,92.38,,
98.96,0.0,0.0,0.0,0.0,0.0,0.89,0.0,0.0,0.0,0.0,0.0,0.0,0.0,0.0,0.0,0.0,0.0,0.15,0.0,0.0,2022.0,0.8920060190072046,,,960.0,1.5,0.9,460.0,0.0,,,,,,,Cu-Cr-Y,one-step aging,-,conductivity,46.66,,
98.96,0.0,0.0,0.0,0.0,0.0,0.89,0.0,0.0,0.0,0.0,0.0,0.0,0.0,0.0,0.0,0.0,0.0,0.15,0.0,0.0,2022.0,0.8920060190072046,,,960.0,1.5,0.9,460.0,0.1195,,,,,,,Cu-Cr-Y,one-step aging,-,conductivity,54.24,,
98.96,0.0,0.0,0.0,0.0,0.0,0.89,0.0,0.0,0.0,0.0,0.0,0.0,0.0,0.0,0.0,0.0,0.0,0.15,0.0,0.0,2022.0,0.8920060190072046,,,960.0,1.5,0.9,460.0,0.163333333,,,,,,,Cu-Cr-Y,one-step aging,-,conductivity,59.47,,
98.96,0.0,0.0,0.0,0.0,0.0,0.89,0.0,0.0,0.0,0.0,0.0,0.0,0.0,0.0,0.0,0.0,0.0,0.15,0.0,0.0,2022.0,0.8920060190072046,,,960.0,1.5,0.9,460.0,0.2,,,,,,,Cu-Cr-Y,one-step aging,-,conductivity,65.84,,
98.96,0.0,0.0,0.0,0.0,0.0,0.89,0.0,0.0,0.0,0.0,0.0,0.0,0.0,0.0,0.0,0.0,0.0,0.15,0.0,0.0,2022.0,0.8920060190072046,,,960.0,1.5,0.9,460.0,0.234666667,,,,,,,Cu-Cr-Y,one-step aging,-,conductivity,71.69,,
98.96,0.0,0.0,0.0,0.0,0.0,0.89,0.0,0.0,0.0,0.0,0.0,0.0,0.0,0.0,0.0,0.0,0.0,0.15,0.0,0.0,2022.0,0.8920060190072046,,,960.0,1.5,0.9,460.0,0.2715,,,,,,,Cu-Cr-Y,one-step aging,-,conductivity,78.22,,
98.96,0.0,0.0,0.0,0.0,0.0,0.89,0.0,0.0,0.0,0.0,0.0,0.0,0.0,0.0,0.0,0.0,0.0,0.15,0.0,0.0,2022.0,0.8920060190072046,,,960.0,1.5,0.9,460.0,0.3065,,,,,,,Cu-Cr-Y,one-step aging,-,conductivity,84.67,,
98.96,0.0,0.0,0.0,0.0,0.0,0.89,0.0,0.0,0.0,0.0,0.0,0.0,0.0,0.0,0.0,0.0,0.0,0.15,0.0,0.0,2022.0,0.8920060190072046,,,960.0,1.5,0.9,460.0,0.476333333,,,,,,,Cu-Cr-Y,one-step aging,-,conductivity,86.94,,
98.96,0.0,0.0,0.0,0.0,0.0,0.89,0.0,0.0,0.0,0.0,0.0,0.0,0.0,0.0,0.0,0.0,0.0,0.15,0.0,0.0,2022.0,0.8920060190072046,,,960.0,1.5,0.9,460.0,0.979333333,,,,,,,Cu-Cr-Y,one-step aging,-,conductivity,89.57,,
98.96,0.0,0.0,0.0,0.0,0.0,0.89,0.0,0.0,0.0,0.0,0.0,0.0,0.0,0.0,0.0,0.0,0.0,0.15,0.0,0.0,2022.0,0.8920060190072046,,,960.0,1.5,0.9,460.0,1.479333333,,,,,,,Cu-Cr-Y,one-step aging,-,conductivity,90.12,,
98.96,0.0,0.0,0.0,0.0,0.0,0.89,0.0,0.0,0.0,0.0,0.0,0.0,0.0,0.0,0.0,0.0,0.0,0.15,0.0,0.0,2022.0,0.8920060190072046,,,960.0,1.5,0.9,460.0,1.977166667,,,,,,,Cu-Cr-Y,one-step aging,-,conductivity,90.24,,
98.96,0.0,0.0,0.0,0.0,0.0,0.89,0.0,0.0,0.0,0.0,0.0,0.0,0.0,0.0,0.0,0.0,0.0,0.15,0.0,0.0,2022.0,0.8920060190072046,,,960.0,1.5,0.9,460.0,2.990166667,,,,,,,Cu-Cr-Y,one-step aging,-,conductivity,90.87,,
98.96,0.0,0.0,0.0,0.0,0.0,0.89,0.0,0.0,0.0,0.0,0.0,0.0,0.0,0.0,0.0,0.0,0.0,0.15,0.0,0.0,2022.0,0.8920060190072046,,,960.0,1.5,0.9,460.0,3.488,,,,,,,Cu-Cr-Y,one-step aging,-,conductivity,90.39,,
98.96,0.0,0.0,0.0,0.0,0.0,0.89,0.0,0.0,0.0,0.0,0.0,0.0,0.0,0.0,0.0,0.0,0.0,0.15,0.0,0.0,2022.0,0.8920060190072046,,,960.0,1.5,0.9,460.0,3.990166667,,,,,,,Cu-Cr-Y,one-step aging,-,conductivity,91.9,,
98.56,0.0,0.0,0.0,0.0,0.0,1.44,0.0,0.0,0.0,0.0,0.0,0.0,0.0,0.0,0.0,0.0,0.0,0.0,0.0,0.0,2022.0,0.8920060190072046,,,960.0,1.5,0.9,460.0,1.9565,,,,,,,Cu-Cr,one-step aging,-,conductivity,92.68,,
98.56,0.0,0.0,0.0,0.0,0.0,1.44,0.0,0.0,0.0,0.0,0.0,0.0,0.0,0.0,0.0,0.0,0.0,0.0,0.0,0.0,2022.0,0.8920060190072046,,,960.0,1.5,0.9,460.0,2.9565,,,,,,,Cu-Cr,one-step aging,-,conductivity,94.61,,
98.56,0.0,0.0,0.0,0.0,0.0,1.44,0.0,0.0,0.0,0.0,0.0,0.0,0.0,0.0,0.0,0.0,0.0,0.0,0.0,0.0,2022.0,0.8920060190072046,,,960.0,1.5,0.9,460.0,3.463,,,,,,,Cu-Cr,one-step aging,-,conductivity,94.46,,
98.56,0.0,0.0,0.0,0.0,0.0,1.44,0.0,0.0,0.0,0.0,0.0,0.0,0.0,0.0,0.0,0.0,0.0,0.0,0.0,0.0,2022.0,0.8920060190072046,,,960.0,1.5,0.9,460.0,3.9695,,,,,,,Cu-Cr,one-step aging,-,conductivity,95.09,,
98.56,0.0,0.0,0.0,0.0,0.0,1.44,0.0,0.0,0.0,0.0,0.0,0.0,0.0,0.0,0.0,0.0,0.0,0.0,0.0,0.0,2022.0,0.8920060190072046,,,960.0,1.5,0.9,460.0,4.971666667,,,,,,,Cu-Cr,one-step aging,-,conductivity,96.11,,
98.44,0.0,0.0,0.0,0.0,0.0,1.42,0.0,0.0,0.0,0.0,0.0,0.0,0.0,0.0,0.0,0.0,0.0,0.14,0.0,0.0,2022.0,0.8920060190072046,,,960.0,1.5,0.9,460.0,0.0,,,,,,,Cu-Cr-Y,one-step aging,-,conductivity,51.75,,
98.44,0.0,0.0,0.0,0.0,0.0,1.42,0.0,0.0,0.0,0.0,0.0,0.0,0.0,0.0,0.0,0.0,0.0,0.14,0.0,0.0,2022.0,0.8920060190072046,,,960.0,1.5,0.9,460.0,0.113833333,,,,,,,Cu-Cr-Y,one-step aging,-,conductivity,62.54,,
98.44,0.0,0.0,0.0,0.0,0.0,1.42,0.0,0.0,0.0,0.0,0.0,0.0,0.0,0.0,0.0,0.0,0.0,0.14,0.0,0.0,2022.0,0.8920060190072046,,,960.0,1.5,0.9,460.0,0.195,,,,,,,Cu-Cr-Y,one-step aging,-,conductivity,72.13,,
98.44,0.0,0.0,0.0,0.0,0.0,1.42,0.0,0.0,0.0,0.0,0.0,0.0,0.0,0.0,0.0,0.0,0.0,0.14,0.0,0.0,2022.0,0.8920060190072046,,,960.0,1.5,0.9,460.0,0.275833333,,,,,,,Cu-Cr-Y,one-step aging,-,conductivity,83.45,,
98.44,0.0,0.0,0.0,0.0,0.0,1.42,0.0,0.0,0.0,0.0,0.0,0.0,0.0,0.0,0.0,0.0,0.0,0.14,0.0,0.0,2022.0,0.8920060190072046,,,960.0,1.5,0.9,460.0,0.453,,,,,,,Cu-Cr-Y,one-step aging,-,conductivity,88.5,,
98.44,0.0,0.0,0.0,0.0,0.0,1.42,0.0,0.0,0.0,0.0,0.0,0.0,0.0,0.0,0.0,0.0,0.0,0.14,0.0,0.0,2022.0,0.8920060190072046,,,960.0,1.5,0.9,460.0,0.961666667,,,,,,,Cu-Cr-Y,one-step aging,-,conductivity,88.67,,
98.44,0.0,0.0,0.0,0.0,0.0,1.42,0.0,0.0,0.0,0.0,0.0,0.0,0.0,0.0,0.0,0.0,0.0,0.14,0.0,0.0,2022.0,0.8920060190072046,,,960.0,1.5,0.9,460.0,1.4595,,,,,,,Cu-Cr-Y,one-step aging,-,conductivity,89.79,,
98.44,0.0,0.0,0.0,0.0,0.0,1.42,0.0,0.0,0.0,0.0,0.0,0.0,0.0,0.0,0.0,0.0,0.0,0.14,0.0,0.0,2022.0,0.8920060190072046,,,960.0,1.5,0.9,460.0,1.9705,,,,,,,Cu-Cr-Y,one-step aging,-,conductivity,90.15,,
98.44,0.0,0.0,0.0,0.0,0.0,1.42,0.0,0.0,0.0,0.0,0.0,0.0,0.0,0.0,0.0,0.0,0.0,0.14,0.0,0.0,2022.0,0.8920060190072046,,,960.0,1.5,0.9,460.0,2.974833333,,,,,,,Cu-Cr-Y,one-step aging,-,conductivity,90.63,,
98.44,0.0,0.0,0.0,0.0,0.0,1.42,0.0,0.0,0.0,0.0,0.0,0.0,0.0,0.0,0.0,0.0,0.0,0.14,0.0,0.0,2022.0,0.8920060190072046,,,960.0,1.5,0.9,460.0,3.474833333,,,,,,,Cu-Cr-Y,one-step aging,-,conductivity,91.2,,
98.44,0.0,0.0,0.0,0.0,0.0,1.42,0.0,0.0,0.0,0.0,0.0,0.0,0.0,0.0,0.0,0.0,0.0,0.14,0.0,0.0,2022.0,0.8920060190072046,,,960.0,1.5,0.9,460.0,3.981333333,,,,,,,Cu-Cr-Y,one-step aging,-,conductivity,90.45,,
98.44,0.0,0.0,0.0,0.0,0.0,1.42,0.0,0.0,0.0,0.0,0.0,0.0,0.0,0.0,0.0,0.0,0.0,0.14,0.0,0.0,2022.0,0.8920060190072046,,,960.0,1.5,0.9,460.0,4.987833333,,,,,,,Cu-Cr-Y,one-step aging,-,conductivity,91.42,,
98.41,0.0,0.0,0.0,0.0,0.0,1.49,0.0,0.0,0.0,0.0,0.0,0.0,0.0,0.0,0.0,0.0,0.0,0.1,0.0,0.0,2022.0,0.8920060190072046,,,960.0,1.5,0.9,460.0,0.276166667,,,,,,,Cu-Cr-Y,one-step aging,-,conductivity,84.4,,
98.41,0.0,0.0,0.0,0.0,0.0,1.49,0.0,0.0,0.0,0.0,0.0,0.0,0.0,0.0,0.0,0.0,0.0,0.1,0.0,0.0,2022.0,0.8920060190072046,,,960.0,1.5,0.9,460.0,0.4435,,,,,,,Cu-Cr-Y,one-step aging,-,conductivity,86.31,,
98.41,0.0,0.0,0.0,0.0,0.0,1.49,0.0,0.0,0.0,0.0,0.0,0.0,0.0,0.0,0.0,0.0,0.0,0.1,0.0,0.0,2022.0,0.8920060190072046,,,960.0,1.5,0.9,460.0,0.951166667,,,,,,,Cu-Cr-Y,one-step aging,-,conductivity,88.3,,
98.41,0.0,0.0,0.0,0.0,0.0,1.49,0.0,0.0,0.0,0.0,0.0,0.0,0.0,0.0,0.0,0.0,0.0,0.1,0.0,0.0,2022.0,0.8920060190072046,,,960.0,1.5,0.9,460.0,1.45,,,,,,,Cu-Cr-Y,one-step aging,-,conductivity,89.52,,
98.41,0.0,0.0,0.0,0.0,0.0,1.49,0.0,0.0,0.0,0.0,0.0,0.0,0.0,0.0,0.0,0.0,0.0,0.1,0.0,0.0,2022.0,0.8920060190072046,,,960.0,1.5,0.9,460.0,1.954333333,,,,,,,Cu-Cr-Y,one-step aging,-,conductivity,88.25,,
98.41,0.0,0.0,0.0,0.0,0.0,1.49,0.0,0.0,0.0,0.0,0.0,0.0,0.0,0.0,0.0,0.0,0.0,0.1,0.0,0.0,2022.0,0.8920060190072046,,,960.0,1.5,0.9,460.0,2.958666667,,,,,,,Cu-Cr-Y,one-step aging,-,conductivity,90.06,,
98.41,0.0,0.0,0.0,0.0,0.0,1.49,0.0,0.0,0.0,0.0,0.0,0.0,0.0,0.0,0.0,0.0,0.0,0.1,0.0,0.0,2022.0,0.8920060190072046,,,960.0,1.5,0.9,460.0,3.463,,,,,,,Cu-Cr-Y,one-step aging,-,conductivity,89.76,,
98.41,0.0,0.0,0.0,0.0,0.0,1.49,0.0,0.0,0.0,0.0,0.0,0.0,0.0,0.0,0.0,0.0,0.0,0.1,0.0,0.0,2022.0,0.8920060190072046,,,960.0,1.5,0.9,460.0,3.967333333,,,,,,,Cu-Cr-Y,one-step aging,-,conductivity,89.7,,
98.41,0.0,0.0,0.0,0.0,0.0,1.49,0.0,0.0,0.0,0.0,0.0,0.0,0.0,0.0,0.0,0.0,0.0,0.1,0.0,0.0,2022.0,0.8920060190072046,,,960.0,1.5,0.9,460.0,4.967333333,,,,,,,Cu-Cr-Y,one-step aging,-,conductivity,90.45,,
99.03,0.0,0.0,0.0,0.0,0.0,0.8,0.0,0.0,0.0,0.0,0.0,0.0,0.0,0.0,0.05,0.0,0.0,0.0,0.0,0.12,2022.0,0.8920060190072046,870.0,4.0,990.0,4.0,,450.0,0.03,,,,,,,Cu-Cr-Zr,one-step aging,HR+50%,conductivity,51.28,,0.5
99.03,0.0,0.0,0.0,0.0,0.0,0.8,0.0,0.0,0.0,0.0,0.0,0.0,0.0,0.0,0.05,0.0,0.0,0.0,0.0,0.12,2022.0,0.8920060190072046,870.0,4.0,990.0,4.0,,450.0,0.69,,,,,,,Cu-Cr-Zr,one-step aging,HR+50%,conductivity,69.32,,0.5
99.03,0.0,0.0,0.0,0.0,0.0,0.8,0.0,0.0,0.0,0.0,0.0,0.0,0.0,0.0,0.05,0.0,0.0,0.0,0.0,0.12,2022.0,0.8920060190072046,870.0,4.0,990.0,4.0,,450.0,1.72,,,,,,,Cu-Cr-Zr,one-step aging,HR+50%,conductivity,71.54,,0.5
99.03,0.0,0.0,0.0,0.0,0.0,0.8,0.0,0.0,0.0,0.0,0.0,0.0,0.0,0.0,0.05,0.0,0.0,0.0,0.0,0.12,2022.0,0.8920060190072046,870.0,4.0,990.0,4.0,,450.0,3.73,,,,,,,Cu-Cr-Zr,one-step aging,HR+50%,conductivity,74.66,,0.5
99.03,0.0,0.0,0.0,0.0,0.0,0.8,0.0,0.0,0.0,0.0,0.0,0.0,0.0,0.0,0.05,0.0,0.0,0.0,0.0,0.12,2022.0,0.8920060190072046,870.0,4.0,990.0,4.0,,450.0,7.75,,,,,,,Cu-Cr-Zr,one-step aging,HR+50%,conductivity,75.21,,0.5
99.03,0.0,0.0,0.0,0.0,0.0,0.8,0.0,0.0,0.0,0.0,0.0,0.0,0.0,0.0,0.05,0.0,0.0,0.0,0.0,0.12,2022.0,0.8920060190072046,870.0,4.0,990.0,4.0,,450.0,16.8,,,,,,,Cu-Cr-Zr,one-step aging,HR+50%,conductivity,75.85,,0.5
99.08,0.0,0.0,0.0,0.0,0.0,0.8,0.0,0.0,0.0,0.0,0.0,0.0,0.0,0.0,0.0,0.0,0.0,0.0,0.0,0.12,2022.0,0.8920060190072046,870.0,4.0,990.0,4.0,,550.0,0.0,,,,,,,Cu-Cr-Zr,one-step aging,HR+50%,conductivity,76.24,,0.5
99.08,0.0,0.0,0.0,0.0,0.0,0.8,0.0,0.0,0.0,0.0,0.0,0.0,0.0,0.0,0.0,0.0,0.0,0.0,0.0,0.12,2022.0,0.8920060190072046,870.0,4.0,990.0,4.0,,550.0,0.42,,,,,,,Cu-Cr-Zr,one-step aging,HR+50%,conductivity,81.13,,0.5
99.08,0.0,0.0,0.0,0.0,0.0,0.8,0.0,0.0,0.0,0.0,0.0,0.0,0.0,0.0,0.0,0.0,0.0,0.0,0.0,0.12,2022.0,0.8920060190072046,870.0,4.0,990.0,4.0,,550.0,0.94,,,,,,,Cu-Cr-Zr,one-step aging,HR+50%,conductivity,84.49,,0.5
99.08,0.0,0.0,0.0,0.0,0.0,0.8,0.0,0.0,0.0,0.0,0.0,0.0,0.0,0.0,0.0,0.0,0.0,0.0,0.0,0.12,2022.0,0.8920060190072046,870.0,4.0,990.0,4.0,,550.0,1.95,,,,,,,Cu-Cr-Zr,one-step aging,HR+50%,conductivity,88.69,,0.5
99.08,0.0,0.0,0.0,0.0,0.0,0.8,0.0,0.0,0.0,0.0,0.0,0.0,0.0,0.0,0.0,0.0,0.0,0.0,0.0,0.12,2022.0,0.8920060190072046,870.0,4.0,990.0,4.0,,550.0,3.94,,,,,,,Cu-Cr-Zr,one-step aging,HR+50%,conductivity,90.53,,0.5
99.08,0.0,0.0,0.0,0.0,0.0,0.8,0.0,0.0,0.0,0.0,0.0,0.0,0.0,0.0,0.0,0.0,0.0,0.0,0.0,0.12,2022.0,0.8920060190072046,870.0,4.0,990.0,4.0,,550.0,17.55,,,,,,,Cu-Cr-Zr,one-step aging,HR+50%,conductivity,93.47,,0.5
99.03,0.0,0.0,0.0,0.0,0.0,0.8,0.0,0.0,0.0,0.0,0.0,0.0,0.0,0.0,0.05,0.0,0.0,0.0,0.0,0.12,2022.0,0.8920060190072046,870.0,4.0,990.0,4.0,,550.0,0.0,,,,,,,Cu-Cr-Zr,one-step aging,HR+50%,conductivity,55.59,,0.5
99.03,0.0,0.0,0.0,0.0,0.0,0.8,0.0,0.0,0.0,0.0,0.0,0.0,0.0,0.0,0.05,0.0,0.0,0.0,0.0,0.12,2022.0,0.8920060190072046,870.0,4.0,990.0,4.0,,550.0,0.79,,,,,,,Cu-Cr-Zr,one-step aging,HR+50%,conductivity,78.6,,0.5
99.03,0.0,0.0,0.0,0.0,0.0,0.8,0.0,0.0,0.0,0.0,0.0,0.0,0.0,0.0,0.05,0.0,0.0,0.0,0.0,0.12,2022.0,0.8920060190072046,870.0,4.0,990.0,4.0,,550.0,1.81,,,,,,,Cu-Cr-Zr,one-step aging,HR+50%,conductivity,79.92,,0.5
99.03,0.0,0.0,0.0,0.0,0.0,0.8,0.0,0.0,0.0,0.0,0.0,0.0,0.0,0.0,0.05,0.0,0.0,0.0,0.0,0.12,2022.0,0.8920060190072046,870.0,4.0,990.0,4.0,,550.0,3.86,,,,,,,Cu-Cr-Zr,one-step aging,HR+50%,conductivity,80.04,,0.5
99.03,0.0,0.0,0.0,0.0,0.0,0.8,0.0,0.0,0.0,0.0,0.0,0.0,0.0,0.0,0.05,0.0,0.0,0.0,0.0,0.12,2022.0,0.8920060190072046,870.0,4.0,990.0,4.0,,550.0,7.97,,,,,,,Cu-Cr-Zr,one-step aging,HR+50%,conductivity,81.06,,0.5
99.03,0.0,0.0,0.0,0.0,0.0,0.8,0.0,0.0,0.0,0.0,0.0,0.0,0.0,0.0,0.05,0.0,0.0,0.0,0.0,0.12,2022.0,0.8920060190072046,870.0,4.0,990.0,4.0,,550.0,17.2,,,,,,,Cu-Cr-Zr,one-step aging,HR+50%,conductivity,81.57,,0.5
99.03,0.0,0.0,0.0,0.0,0.0,0.8,0.0,0.0,0.0,0.0,0.0,0.0,0.0,0.0,0.05,0.0,0.0,0.0,0.0,0.12,2022.0,0.8920060190072046,870.0,4.0,990.0,4.0,,397.68,17.0,,,,,,,Cu-Cr-Zr,one-step aging,HR+50%,conductivity,72.82,,0.5
99.03,0.0,0.0,0.0,0.0,0.0,0.8,0.0,0.0,0.0,0.0,0.0,0.0,0.0,0.0,0.05,0.0,0.0,0.0,0.0,0.12,2022.0,0.8920060190072046,870.0,4.0,990.0,4.0,,447.68,17.0,,,,,,,Cu-Cr-Zr,one-step aging,HR+50%,conductivity,75.9,,0.5
99.03,0.0,0.0,0.0,0.0,0.0,0.8,0.0,0.0,0.0,0.0,0.0,0.0,0.0,0.0,0.05,0.0,0.0,0.0,0.0,0.12,2022.0,0.8920060190072046,870.0,4.0,990.0,4.0,,497.44,17.0,,,,,,,Cu-Cr-Zr,one-step aging,HR+50%,conductivity,79.91,,0.5
99.03,0.0,0.0,0.0,0.0,0.0,0.8,0.0,0.0,0.0,0.0,0.0,0.0,0.0,0.0,0.05,0.0,0.0,0.0,0.0,0.12,2022.0,0.8920060190072046,870.0,4.0,990.0,4.0,,547.93,17.0,,,,,,,Cu-Cr-Zr,one-step aging,HR+50%,conductivity,81.88,,0.5
99.03,0.0,0.0,0.0,0.0,0.0,0.8,0.0,0.0,0.0,0.0,0.0,0.0,0.0,0.0,0.05,0.0,0.0,0.0,0.0,0.12,2022.0,0.8920060190072046,870.0,4.0,990.0,4.0,,597.44,17.0,,,,,,,Cu-Cr-Zr,one-step aging,HR+50%,conductivity,85.68,,0.5
99.03,0.0,0.0,0.0,0.0,0.0,0.8,0.0,0.0,0.0,0.0,0.0,0.0,0.0,0.0,0.05,0.0,0.0,0.0,0.0,0.12,2022.0,0.8920060190072046,870.0,4.0,990.0,4.0,,397.2,4.0,,,,,,,Cu-Cr-Zr,one-step aging,HR+50%,conductivity,67.69,,0.5
99.03,0.0,0.0,0.0,0.0,0.0,0.8,0.0,0.0,0.0,0.0,0.0,0.0,0.0,0.0,0.05,0.0,0.0,0.0,0.0,0.12,2022.0,0.8920060190072046,870.0,4.0,990.0,4.0,,447.2,4.0,,,,,,,Cu-Cr-Zr,one-step aging,HR+50%,conductivity,74.06,,0.5
99.03,0.0,0.0,0.0,0.0,0.0,0.8,0.0,0.0,0.0,0.0,0.0,0.0,0.0,0.0,0.05,0.0,0.0,0.0,0.0,0.12,2022.0,0.8920060190072046,870.0,4.0,990.0,4.0,,497.32,4.0,,,,,,,Cu-Cr-Zr,one-step aging,HR+50%,conductivity,78.93,,0.5
99.03,0.0,0.0,0.0,0.0,0.0,0.8,0.0,0.0,0.0,0.0,0.0,0.0,0.0,0.0,0.05,0.0,0.0,0.0,0.0,0.12,2022.0,0.8920060190072046,870.0,4.0,990.0,4.0,,547.44,4.0,,,,,,,Cu-Cr-Zr,one-step aging,HR+50%,conductivity,80.6,,0.5
99.03,0.0,0.0,0.0,0.0,0.0,0.8,0.0,0.0,0.0,0.0,0.0,0.0,0.0,0.0,0.05,0.0,0.0,0.0,0.0,0.12,2022.0,0.8920060190072046,870.0,4.0,990.0,4.0,,597.44,4.0,,,,,,,Cu-Cr-Zr,one-step aging,HR+50%,conductivity,82.61,,0.5
99.54,0.0,0.0,0.0,0.0,0.0,0.26,0.0,0.0,0.0,0.2,0.0,0.0,0.0,0.0,0.0,0.0,0.0,0.0,0.0,0.0,2022.0,0.8920060190072046,,,,,,500.0,0.0,,,,,,,Cu-Cr-Mg,one-step aging,-,conductivity,45.99,,
99.54,0.0,0.0,0.0,0.0,0.0,0.26,0.0,0.0,0.0,0.2,0.0,0.0,0.0,0.0,0.0,0.0,0.0,0.0,0.0,0.0,2022.0,0.8920060190072046,,,,,,500.0,0.072166667,,,,,,,Cu-Cr-Mg,one-step aging,-,conductivity,53.38,,
99.54,0.0,0.0,0.0,0.0,0.0,0.26,0.0,0.0,0.0,0.2,0.0,0.0,0.0,0.0,0.0,0.0,0.0,0.0,0.0,0.0,2022.0,0.8920060190072046,,,,,,500.0,0.142,,,,,,,Cu-Cr-Mg,one-step aging,-,conductivity,60.38,,
99.54,0.0,0.0,0.0,0.0,0.0,0.26,0.0,0.0,0.0,0.2,0.0,0.0,0.0,0.0,0.0,0.0,0.0,0.0,0.0,0.0,2022.0,0.8920060190072046,,,,,,500.0,0.225,,,,,,,Cu-Cr-Mg,one-step aging,-,conductivity,66.49,,
99.54,0.0,0.0,0.0,0.0,0.0,0.26,0.0,0.0,0.0,0.2,0.0,0.0,0.0,0.0,0.0,0.0,0.0,0.0,0.0,0.0,2022.0,0.8920060190072046,,,,,,500.0,0.304,,,,,,,Cu-Cr-Mg,one-step aging,-,conductivity,71.59,,
99.54,0.0,0.0,0.0,0.0,0.0,0.26,0.0,0.0,0.0,0.2,0.0,0.0,0.0,0.0,0.0,0.0,0.0,0.0,0.0,0.0,2022.0,0.8920060190072046,,,,,,500.0,0.438333333,,,,,,,Cu-Cr-Mg,one-step aging,-,conductivity,75.31,,
99.54,0.0,0.0,0.0,0.0,0.0,0.26,0.0,0.0,0.0,0.2,0.0,0.0,0.0,0.0,0.0,0.0,0.0,0.0,0.0,0.0,2022.0,0.8920060190072046,,,,,,500.0,1.966,,,,,,,Cu-Cr-Mg,one-step aging,-,conductivity,76.69,,
99.54,0.0,0.0,0.0,0.0,0.0,0.26,0.0,0.0,0.0,0.2,0.0,0.0,0.0,0.0,0.0,0.0,0.0,0.0,0.0,0.0,2022.0,0.8920060190072046,,,,,,500.0,2.9615,,,,,,,Cu-Cr-Mg,one-step aging,-,conductivity,77.13,,
99.54,0.0,0.0,0.0,0.0,0.0,0.26,0.0,0.0,0.0,0.2,0.0,0.0,0.0,0.0,0.0,0.0,0.0,0.0,0.0,0.0,2022.0,0.8920060190072046,,,,,,500.0,3.963666667,,,,,,,Cu-Cr-Mg,one-step aging,-,conductivity,77.01,,
99.54,0.0,0.0,0.0,0.0,0.0,0.26,0.0,0.0,0.0,0.2,0.0,0.0,0.0,0.0,0.0,0.0,0.0,0.0,0.0,0.0,2022.0,0.8920060190072046,,,950.0,1.0,,500.0,0.0,,,,,,,Cu-Cr-Mg,one-step aging,-,conductivity,52.64,,
99.54,0.0,0.0,0.0,0.0,0.0,0.26,0.0,0.0,0.0,0.2,0.0,0.0,0.0,0.0,0.0,0.0,0.0,0.0,0.0,0.0,2022.0,0.8920060190072046,,,950.0,1.0,,500.0,0.071,,,,,,,Cu-Cr-Mg,one-step aging,-,conductivity,60.11,,
99.54,0.0,0.0,0.0,0.0,0.0,0.26,0.0,0.0,0.0,0.2,0.0,0.0,0.0,0.0,0.0,0.0,0.0,0.0,0.0,0.0,2022.0,0.8920060190072046,,,950.0,1.0,,500.0,0.1525,,,,,,,Cu-Cr-Mg,one-step aging,-,conductivity,68.61,,
99.54,0.0,0.0,0.0,0.0,0.0,0.26,0.0,0.0,0.0,0.2,0.0,0.0,0.0,0.0,0.0,0.0,0.0,0.0,0.0,0.0,2022.0,0.8920060190072046,,,950.0,1.0,,500.0,0.326,,,,,,,Cu-Cr-Mg,one-step aging,-,conductivity,78.81,,
99.54,0.0,0.0,0.0,0.0,0.0,0.26,0.0,0.0,0.0,0.2,0.0,0.0,0.0,0.0,0.0,0.0,0.0,0.0,0.0,0.0,2022.0,0.8920060190072046,,,950.0,1.0,,500.0,0.481166667,,,,,,,Cu-Cr-Mg,one-step aging,-,conductivity,81.8,,
99.54,0.0,0.0,0.0,0.0,0.0,0.26,0.0,0.0,0.0,0.2,0.0,0.0,0.0,0.0,0.0,0.0,0.0,0.0,0.0,0.0,2022.0,0.8920060190072046,,,950.0,1.0,,500.0,0.985833333,,,,,,,Cu-Cr-Mg,one-step aging,-,conductivity,81.57,,
99.54,0.0,0.0,0.0,0.0,0.0,0.26,0.0,0.0,0.0,0.2,0.0,0.0,0.0,0.0,0.0,0.0,0.0,0.0,0.0,0.0,2022.0,0.8920060190072046,,,950.0,1.0,,500.0,1.990333333,,,,,,,Cu-Cr-Mg,one-step aging,-,conductivity,82.32,,
99.54,0.0,0.0,0.0,0.0,0.0,0.26,0.0,0.0,0.0,0.2,0.0,0.0,0.0,0.0,0.0,0.0,0.0,0.0,0.0,0.0,2022.0,0.8920060190072046,,,950.0,1.0,,500.0,2.988,,,,,,,Cu-Cr-Mg,one-step aging,-,conductivity,81.94,,
99.54,0.0,0.0,0.0,0.0,0.0,0.26,0.0,0.0,0.0,0.2,0.0,0.0,0.0,0.0,0.0,0.0,0.0,0.0,0.0,0.0,2022.0,0.8920060190072046,,,950.0,1.0,,500.0,3.985833333,,,,,,,Cu-Cr-Mg,one-step aging,-,conductivity,82.07,,
98.91,0.0,0.0,0.0,0.0,0.0,0.9,0.0,0.0,0.0,0.0,0.0,0.0,0.0,0.0,0.0,0.0,0.0,0.0,0.0,0.19,2023.0,0.8980060190072044,960.0,24.0,972.0,1.0,0.6,400.0,2.0,0.3,450.0,0.920166667,,,,Cu-Cr-Zr,two-step aging,850℃@30%,conductivity,75.5,850.0,0.3
98.91,0.0,0.0,0.0,0.0,0.0,0.9,0.0,0.0,0.0,0.0,0.0,0.0,0.0,0.0,0.0,0.0,0.0,0.0,0.0,0.19,2023.0,0.8980060190072044,960.0,24.0,972.0,1.0,0.6,400.0,2.0,0.3,450.0,1.849,,,,Cu-Cr-Zr,two-step aging,850℃@30%,conductivity,75.54,850.0,0.3
98.91,0.0,0.0,0.0,0.0,0.0,0.9,0.0,0.0,0.0,0.0,0.0,0.0,0.0,0.0,0.0,0.0,0.0,0.0,0.0,0.19,2023.0,0.8980060190072044,960.0,24.0,972.0,1.0,0.6,400.0,2.0,0.3,450.0,2.035666667,,,,Cu-Cr-Zr,two-step aging,850℃@30%,conductivity,75.64,850.0,0.3
98.91,0.0,0.0,0.0,0.0,0.0,0.9,0.0,0.0,0.0,0.0,0.0,0.0,0.0,0.0,0.0,0.0,0.0,0.0,0.0,0.19,2023.0,0.8980060190072044,960.0,24.0,972.0,1.0,0.6,400.0,2.0,0.3,450.0,2.938333333,,,,Cu-Cr-Zr,two-step aging,850℃@30%,conductivity,79.29,850.0,0.3
98.91,0.0,0.0,0.0,0.0,0.0,0.9,0.0,0.0,0.0,0.0,0.0,0.0,0.0,0.0,0.0,0.0,0.0,0.0,0.0,0.19,2023.0,0.8980060190072044,960.0,24.0,972.0,1.0,0.6,400.0,2.0,0.3,450.0,4.9175,,,,Cu-Cr-Zr,two-step aging,850℃@30%,conductivity,80.34,850.0,0.3
98.91,0.0,0.0,0.0,0.0,0.0,0.9,0.0,0.0,0.0,0.0,0.0,0.0,0.0,0.0,0.0,0.0,0.0,0.0,0.0,0.19,2023.0,0.8980060190072044,960.0,24.0,972.0,1.0,0.6,400.0,2.0,0.3,450.0,5.9115,,,,Cu-Cr-Zr,two-step aging,850℃@30%,conductivity,81.54,850.0,0.3
98.8,0.0,0.0,0.0,0.0,0.0,0.95,0.0,0.0,0.0,0.06,0.0,0.0,0.0,0.0,0.0,0.0,0.0,0.0,0.0,0.19,2023.0,0.8980060190072044,960.0,24.0,972.0,1.0,0.6,400.0,2.0,0.3,450.0,2.951333333,,,,Cu-Cr-Zr,two-step aging,850℃@30%,conductivity,77.43,850.0,0.3
98.8,0.0,0.0,0.0,0.0,0.0,0.95,0.0,0.0,0.0,0.06,0.0,0.0,0.0,0.0,0.0,0.0,0.0,0.0,0.0,0.19,2023.0,0.8980060190072044,960.0,24.0,972.0,1.0,0.6,400.0,2.0,0.3,450.0,3.936666667,,,,Cu-Cr-Zr,two-step aging,850℃@30%,conductivity,78.37,850.0,0.3
98.8,0.0,0.0,0.0,0.0,0.0,0.95,0.0,0.0,0.0,0.06,0.0,0.0,0.0,0.0,0.0,0.0,0.0,0.0,0.0,0.19,2023.0,0.8980060190072044,960.0,24.0,972.0,1.0,0.6,400.0,2.0,0.3,450.0,4.9305,,,,Cu-Cr-Zr,two-step aging,850℃@30%,conductivity,79.08,850.0,0.3
98.8,0.0,0.0,0.0,0.0,0.0,0.95,0.0,0.0,0.0,0.06,0.0,0.0,0.0,0.0,0.0,0.0,0.0,0.0,0.0,0.19,2023.0,0.8980060190072044,960.0,24.0,972.0,1.0,0.6,400.0,2.0,0.3,450.0,5.915833333,,,,Cu-Cr-Zr,two-step aging,850℃@30%,conductivity,80.41,850.0,0.3
98.8,0.0,0.0,0.0,0.0,0.0,0.95,0.0,0.0,0.0,0.06,0.0,0.0,0.0,0.0,0.0,0.0,0.0,0.0,0.0,0.19,2023.0,0.8980060190072044,960.0,24.0,972.0,1.0,0.6,400.0,2.0,0.3,450.0,9.8785,,,,Cu-Cr-Zr,two-step aging,850℃@30%,conductivity,82.07,850.0,0.3
98.8,0.0,0.0,0.0,0.0,0.0,0.95,0.0,0.0,0.0,0.06,0.0,0.0,0.0,0.0,0.0,0.0,0.0,0.0,0.0,0.19,2023.0,0.8980060190072044,960.0,24.0,972.0,1.0,0.6,400.0,2.0,0.3,450.0,0.031,,,,Cu-Cr-Zr,two-step aging,850℃@30%,conductivity,59.27,850.0,0.3
98.8,0.0,0.0,0.0,0.0,0.0,0.95,0.0,0.0,0.0,0.06,0.0,0.0,0.0,0.0,0.0,0.0,0.0,0.0,0.0,0.19,2023.0,0.8980060190072044,960.0,24.0,972.0,1.0,0.6,400.0,2.0,0.3,450.0,0.442666667,,,,Cu-Cr-Zr,two-step aging,850℃@30%,conductivity,65.77,850.0,0.3
98.8,0.0,0.0,0.0,0.0,0.0,0.95,0.0,0.0,0.0,0.06,0.0,0.0,0.0,0.0,0.0,0.0,0.0,0.0,0.0,0.19,2023.0,0.8980060190072044,960.0,24.0,972.0,1.0,0.6,400.0,2.0,0.3,450.0,0.875666667,,,,Cu-Cr-Zr,two-step aging,850℃@30%,conductivity,72.77,850.0,0.3
98.8,0.0,0.0,0.0,0.0,0.0,0.95,0.0,0.0,0.0,0.06,0.0,0.0,0.0,0.0,0.0,0.0,0.0,0.0,0.0,0.19,2023.0,0.8980060190072044,960.0,24.0,972.0,1.0,0.6,400.0,2.0,0.3,450.0,1.953166667,,,,Cu-Cr-Zr,two-step aging,850℃@30%,conductivity,74.52,850.0,0.3
98.8,0.0,0.0,0.0,0.0,0.0,0.95,0.0,0.0,0.0,0.06,0.0,0.0,0.0,0.0,0.0,0.0,0.0,0.0,0.0,0.19,2023.0,0.8980060190072044,960.0,24.0,972.0,1.0,0.6,400.0,2.0,0.3,450.0,2.921,,,,Cu-Cr-Zr,two-step aging,850℃@30%,conductivity,77.23,850.0,0.3
98.8,0.0,0.0,0.0,0.0,0.0,0.95,0.0,0.0,0.0,0.06,0.0,0.0,0.0,0.0,0.0,0.0,0.0,0.0,0.0,0.19,2023.0,0.8980060190072044,960.0,24.0,972.0,1.0,0.6,400.0,2.0,0.3,450.0,3.932333333,,,,Cu-Cr-Zr,two-step aging,850℃@30%,conductivity,77.7,850.0,0.3
98.8,0.0,0.0,0.0,0.0,0.0,0.95,0.0,0.0,0.0,0.06,0.0,0.0,0.0,0.0,0.0,0.0,0.0,0.0,0.0,0.19,2023.0,0.8980060190072044,960.0,24.0,972.0,1.0,0.6,400.0,2.0,0.3,450.0,4.926166667,,,,Cu-Cr-Zr,two-step aging,850℃@30%,conductivity,78.52,850.0,0.3
98.8,0.0,0.0,0.0,0.0,0.0,0.95,0.0,0.0,0.0,0.06,0.0,0.0,0.0,0.0,0.0,0.0,0.0,0.0,0.0,0.19,2023.0,0.8980060190072044,960.0,24.0,972.0,1.0,0.6,400.0,2.0,0.3,450.0,5.915833333,,,,Cu-Cr-Zr,two-step aging,850℃@30%,conductivity,79.85,850.0,0.3
98.8,0.0,0.0,0.0,0.0,0.0,0.95,0.0,0.0,0.0,0.06,0.0,0.0,0.0,0.0,0.0,0.0,0.0,0.0,0.0,0.19,2023.0,0.8980060190072044,960.0,24.0,972.0,1.0,0.6,400.0,2.0,0.3,450.0,7.895,,,,Cu-Cr-Zr,two-step aging,850℃@30%,conductivity,80.35,850.0,0.3
98.8,0.0,0.0,0.0,0.0,0.0,0.95,0.0,0.0,0.0,0.06,0.0,0.0,0.0,0.0,0.0,0.0,0.0,0.0,0.0,0.19,2023.0,0.8980060190072044,960.0,24.0,972.0,1.0,0.6,400.0,2.0,0.3,450.0,9.8785,,,,Cu-Cr-Zr,two-step aging,850℃@30%,conductivity,81.44,850.0,0.3
