Repository: djz031129/data

# Data and code for “Machine learning prediction of hardness and electrical conductivity in Cu–Cr-based alloys”

This repository contains the datasets, processed data, result tables, model state file, and complete manuscript-figure generation code used for the manuscript:

**Machine learning prediction of hardness and electrical conductivity in Cu–Cr-based alloys**

Authors: Jianzeng Du, Yanchao Chai, Jiao Man, Menghang Li, Yuxue Zhang, and Wenzheng An.

## Repository contents

```text
CuCr_ML_Data_Code_Repository/
├── README.md
├── CITATION.cff
├── LICENSE.md
├── requirements.txt
├── Data/
│   ├── raw/
│   │   └── Cu-Cr-X dataset.xlsx
│   ├── processed/

File: Data/processed/cucrx_conductivity_processed.csv (part 5 of 7)
Cu,Ag,Al,B,Ce,Co,Cr,Er,Fe,Hf,Mg,Mn,Nb,Ni,Sc,Si,Sn,Ti,Y,Zn,Zr,year,source_reliability,homogenization temperature (℃),homogenization time (h),solution temperature (℃),solution time (h),CR1,Temp1 (℃),time1 (h),CR2,Temp2 (℃),time2 (h),CR3,Temp3 (℃),time3 (h),alloy classification,process classification,hot rolling or forging,y_name,y_data,hot_rolling_temp,hot_rolling_reduction
98.12,0.0,0.0,0.0,0.0,0.14,0.45,0.0,0.0,0.0,0.0,0.0,0.0,1.01,0.0,0.28,0.0,0.0,0.0,0.0,0.0,2019.0,0.8882857853127837,850.0,4.0,950.0,1.0,0.8,480.0,2.0,0.65,400.0,1.0,0.4,400.0,0.5,Cu-Cr-Ni-(Co)-Si,three-step aging,820℃@80%,conductivity,57.67,820.0,0.8
98.12,0.0,0.0,0.0,0.0,0.14,0.45,0.0,0.0,0.0,0.0,0.0,0.0,1.01,0.0,0.28,0.0,0.0,0.0,0.0,0.0,2019.0,0.8882857853127837,850.0,4.0,950.0,1.0,0.8,480.0,2.0,0.65,400.0,1.0,0.4,400.0,0.5,Cu-Cr-Ni-(Co)-Si,three-step aging,820℃@80%,conductivity,57.78,820.0,0.8
98.12,0.0,0.0,0.0,0.0,0.14,0.45,0.0,0.0,0.0,0.0,0.0,0.0,1.01,0.0,0.28,0.0,0.0,0.0,0.0,0.0,2019.0,0.8882857853127837,850.0,4.0,950.0,1.0,0.8,480.0,2.0,0.65,400.0,1.0,0.4,400.0,0.5,Cu-Cr-Ni-(Co)-Si,three-step aging,820℃@80%,conductivity,57.92,820.0,0.8
98.12,0.0,0.0,0.0,0.0,0.14,0.45,0.0,0.0,0.0,0.0,0.0,0.0,1.01,0.0,0.28,0.0,0.0,0.0,0.0,0.0,2019.0,0.8882857853127837,850.0,4.0,950.0,1.0,0.8,480.0,2.0,0.65,400.0,1.0,0.4,400.0,0.5,Cu-Cr-Ni-(Co)-Si,three-step aging,820℃@80%,conductivity,58.04,820.0,0.8
98.12,0.0,0.0,0.0,0.0,0.14,0.45,0.0,0.0,0.0,0.0,0.0,0.0,1.01,0.0,0.28,0.0,0.0,0.0,0.0,0.0,2019.0,0.8882857853127837,850.0,4.0,950.0,1.0,0.8,480.0,2.0,0.65,400.0,1.0,0.4,400.0,0.5,Cu-Cr-Ni-(Co)-Si,three-step aging,820℃@80%,conductivity,57.97,820.0,0.8
98.12,0.0,0.0,0.0,0.0,0.14,0.45,0.0,0.0,0.0,0.0,0.0,0.0,1.01,0.0,0.28,0.0,0.0,0.0,0.0,0.0,2019.0,0.8882857853127837,850.0,4.0,950.0,1.0,0.8,480.0,2.0,0.65,400.0,1.0,0.4,400.0,0.5,Cu-Cr-Ni-(Co)-Si,three-step aging,820℃@80%,conductivity,61.06,820.0,0.8
98.12,0.0,0.0,0.0,0.0,0.14,0.45,0.0,0.0,0.0,0.0,0.0,0.0,1.01,0.0,0.28,0.0,0.0,0.0,0.0,0.0,2019.0,0.8882857853127837,850.0,4.0,950.0,1.0,0.8,480.0,2.0,0.65,400.0,1.0,0.4,400.0,0.5,Cu-Cr-Ni-(Co)-Si,three-step aging,820℃@80%,conductivity,63.04,820.0,0.8
98.12,0.0,0.0,0.0,0.0,0.14,0.45,0.0,0.0,0.0,0.0,0.0,0.0,1.01,0.0,0.28,0.0,0.0,0.0,0.0,0.0,2019.0,0.8882857853127837,850.0,4.0,950.0,1.0,0.8,480.0,2.0,0.65,400.0,1.0,0.4,450.0,0.5,Cu-Cr-Ni-(Co)-Si,three-step aging,820℃@80%,conductivity,55.36,820.0,0.8
98.12,0.0,0.0,0.0,0.0,0.14,0.45,0.0,0.0,0.0,0.0,0.0,0.0,1.01,0.0,0.28,0.0,0.0,0.0,0.0,0.0,2019.0,0.8882857853127837,850.0,4.0,950.0,1.0,0.8,480.0,2.0,0.65,400.0,1.0,0.4,450.0,0.5,Cu-Cr-Ni-(Co)-Si,three-step aging,820℃@80%,conductivity,58.09,820.0,0.8
98.12,0.0,0.0,0.0,0.0,0.14,0.45,0.0,0.0,0.0,0.0,0.0,0.0,1.01,0.0,0.28,0.0,0.0,0.0,0.0,0.0,2019.0,0.8882857853127837,850.0,4.0,950.0,1.0,0.8,480.0,2.0,0.65,400.0,1.0,0.4,450.0,0.5,Cu-Cr-Ni-(Co)-Si,three-step aging,820℃@80%,conductivity,61.27,820.0,0.8
98.12,0.0,0.0,0.0,0.0,0.14,0.45,0.0,0.0,0.0,0.0,0.0,0.0,1.01,0.0,0.28,0.0,0.0,0.0,0.0,0.0,2019.0,0.8882857853127837,850.0,4.0,950.0,1.0,0.8,480.0,2.0,0.65,400.0,1.0,0.4,450.0,0.5,Cu-Cr-Ni-(Co)-Si,three-step aging,820℃@80%,conductivity,62.22,820.0,0.8
98.12,0.0,0.0,0.0,0.0,0.14,0.45,0.0,0.0,0.0,0.0,0.0,0.0,1.01,0.0,0.28,0.0,0.0,0.0,0.0,0.0,2019.0,0.8882857853127837,850.0,4.0,950.0,1.0,0.8,480.0,2.0,0.65,400.0,1.0,0.4,450.0,0.5,Cu-Cr-Ni-(Co)-Si,three-step aging,820℃@80%,conductivity,63.47,820.0,0.8
98.12,0.0,0.0,0.0,0.0,0.14,0.45,0.0,0.0,0.0,0.0,0.0,0.0,1.01,0.0,0.28,0.0,0.0,0.0,0.0,0.0,2019.0,0.8882857853127837,850.0,4.0,950.0,1.0,0.8,480.0,2.0,0.65,400.0,1.0,0.4,450.0,0.5,Cu-Cr-Ni-(Co)-Si,three-step aging,820℃@80%,conductivity,64.02,820.0,0.8
98.12,0.0,0.0,0.0,0.0,0.14,0.45,0.0,0.0,0.0,0.0,0.0,0.0,1.01,0.0,0.28,0.0,0.0,0.0,0.0,0.0,2019.0,0.8882857853127837,850.0,4.0,950.0,1.0,0.8,480.0,2.0,0.65,400.0,1.0,0.4,450.0,0.5,Cu-Cr-Ni-(Co)-Si,three-step aging,820℃@80%,conductivity,67.81,820.0,0.8
97.4,0.0,0.0,0.0,0.0,0.0,1.0,0.0,0.0,0.0,0.0,0.0,0.0,1.0,0.0,0.6,0.0,0.0,0.0,0.0,0.0,2021.0,0.9002857853127837,900.0,2.0,960.0,4.0,0.9,400.0,0.092333333,,,,,,,Cu-Cr-Ni-(Co)-Si,one-step aging,0.4,conductivity,33.37,,0.4
97.4,0.0,0.0,0.0,0.0,0.0,1.0,0.0,0.0,0.0,0.0,0.0,0.0,1.0,0.0,0.6,0.0,0.0,0.0,0.0,0.0,2021.0,0.9002857853127837,900.0,2.0,960.0,4.0,0.9,400.0,0.159333333,,,,,,,Cu-Cr-Ni-(Co)-Si,one-step aging,0.4,conductivity,33.43,,0.4
97.4,0.0,0.0,0.0,0.0,0.0,1.0,0.0,0.0,0.0,0.0,0.0,0.0,1.0,0.0,0.6,0.0,0.0,0.0,0.0,0.0,2021.0,0.9002857853127837,900.0,2.0,960.0,4.0,0.9,400.0,0.244166667,,,,,,,Cu-Cr-Ni-(Co)-Si,one-step aging,0.4,conductivity,35.35,,0.4
97.4,0.0,0.0,0.0,0.0,0.0,1.0,0.0,0.0,0.0,0.0,0.0,0.0,1.0,0.0,0.6,0.0,0.0,0.0,0.0,0.0,2021.0,0.9002857853127837,900.0,2.0,960.0,4.0,0.9,400.0,0.325833333,,,,,,,Cu-Cr-Ni-(Co)-Si,one-step aging,0.4,conductivity,35.68,,0.4
97.4,0.0,0.0,0.0,0.0,0.0,1.0,0.0,0.0,0.0,0.0,0.0,0.0,1.0,0.0,0.6,0.0,0.0,0.0,0.0,0.0,2021.0,0.9002857853127837,900.0,2.0,960.0,4.0,0.9,400.0,0.427833333,,,,,,,Cu-Cr-Ni-(Co)-Si,one-step aging,0.4,conductivity,35.87,,0.4
97.4,0.0,0.0,0.0,0.0,0.0,1.0,0.0,0.0,0.0,0.0,0.0,0.0,1.0,0.0,0.6,0.0,0.0,0.0,0.0,0.0,2021.0,0.9002857853127837,900.0,2.0,960.0,4.0,0.9,400.0,0.836166667,,,,,,,Cu-Cr-Ni-(Co)-Si,one-step aging,0.4,conductivity,38.62,,0.4
97.4,0.0,0.0,0.0,0.0,0.0,1.0,0.0,0.0,0.0,0.0,0.0,0.0,1.0,0.0,0.6,0.0,0.0,0.0,0.0,0.0,2021.0,0.9002857853127837,900.0,2.0,960.0,4.0,0.9,400.0,0.931166667,,,,,,,Cu-Cr-Ni-(Co)-Si,one-step aging,0.4,conductivity,38.12,,0.4
97.4,0.0,0.0,0.0,0.0,0.0,1.0,0.0,0.0,0.0,0.0,0.0,0.0,1.0,0.0,0.6,0.0,0.0,0.0,0.0,0.0,2021.0,0.9002857853127837,900.0,2.0,960.0,4.0,0.9,400.0,1.935166667,,,,,,,Cu-Cr-Ni-(Co)-Si,one-step aging,0.4,conductivity,39.48,,0.4
97.4,0.0,0.0,0.0,0.0,0.0,1.0,0.0,0.0,0.0,0.0,0.0,0.0,1.0,0.0,0.6,0.0,0.0,0.0,0.0,0.0,2021.0,0.9002857853127837,900.0,2.0,960.0,4.0,0.9,400.0,2.941833333,,,,,,,Cu-Cr-Ni-(Co)-Si,one-step aging,0.4,conductivity,40.27,,0.4
97.4,0.0,0.0,0.0,0.0,0.0,1.0,0.0,0.0,0.0,0.0,0.0,0.0,1.0,0.0,0.6,0.0,0.0,0.0,0.0,0.0,2021.0,0.9002857853127837,900.0,2.0,960.0,4.0,0.9,400.0,3.9485,,,,,,,Cu-Cr-Ni-(Co)-Si,one-step aging,0.4,conductivity,42.21,,0.4
97.4,0.0,0.0,0.0,0.0,0.0,1.0,0.0,0.0,0.0,0.0,0.0,0.0,1.0,0.0,0.6,0.0,0.0,0.0,0.0,0.0,2021.0,0.9002857853127837,900.0,2.0,960.0,4.0,0.9,400.0,4.955333333,,,,,,,Cu-Cr-Ni-(Co)-Si,one-step aging,0.4,conductivity,43.73,,0.4
97.4,0.0,0.0,0.0,0.0,0.0,1.0,0.0,0.0,0.0,0.0,0.0,0.0,1.0,0.0,0.6,0.0,0.0,0.0,0.0,0.0,2021.0,0.9002857853127837,900.0,2.0,960.0,4.0,0.9,520.0,0.0,,,,,,,Cu-Cr-Ni-(Co)-Si,one-step aging,0.4,conductivity,24.31,,0.4
97.4,0.0,0.0,0.0,0.0,0.0,1.0,0.0,0.0,0.0,0.0,0.0,0.0,1.0,0.0,0.6,0.0,0.0,0.0,0.0,0.0,2021.0,0.9002857853127837,900.0,2.0,960.0,4.0,0.9,520.0,0.075833333,,,,,,,Cu-Cr-Ni-(Co)-Si,one-step aging,0.4,conductivity,34.17,,0.4
97.4,0.0,0.0,0.0,0.0,0.0,1.0,0.0,0.0,0.0,0.0,0.0,0.0,1.0,0.0,0.6,0.0,0.0,0.0,0.0,0.0,2021.0,0.9002857853127837,900.0,2.0,960.0,4.0,0.9,520.0,0.160833333,,,,,,,Cu-Cr-Ni-(Co)-Si,one-step aging,0.4,conductivity,40.09,,0.4
97.4,0.0,0.0,0.0,0.0,0.0,1.0,0.0,0.0,0.0,0.0,0.0,0.0,1.0,0.0,0.6,0.0,0.0,0.0,0.0,0.0,2021.0,0.9002857853127837,900.0,2.0,960.0,4.0,0.9,520.0,0.2735,,,,,,,Cu-Cr-Ni-(Co)-Si,one-step aging,0.4,conductivity,44.49,,0.4
97.4,0.0,0.0,0.0,0.0,0.0,1.0,0.0,0.0,0.0,0.0,0.0,0.0,1.0,0.0,0.6,0.0,0.0,0.0,0.0,0.0,2021.0,0.9002857853127837,900.0,2.0,960.0,4.0,0.9,520.0,0.479833333,,,,,,,Cu-Cr-Ni-(Co)-Si,one-step aging,0.4,conductivity,45.95,,0.4
97.4,0.0,0.0,0.0,0.0,0.0,1.0,0.0,0.0,0.0,0.0,0.0,0.0,1.0,0.0,0.6,0.0,0.0,0.0,0.0,0.0,2021.0,0.9002857853127837,900.0,2.0,960.0,4.0,0.9,520.0,0.992333333,,,,,,,Cu-Cr-Ni-(Co)-Si,one-step aging,0.4,conductivity,46.61,,0.4
97.4,0.0,0.0,0.0,0.0,0.0,1.0,0.0,0.0,0.0,0.0,0.0,0.0,1.0,0.0,0.6,0.0,0.0,0.0,0.0,0.0,2021.0,0.9002857853127837,900.0,2.0,960.0,4.0,0.9,520.0,1.996333333,,,,,,,Cu-Cr-Ni-(Co)-Si,one-step aging,0.4,conductivity,47.34,,0.4
97.4,0.0,0.0,0.0,0.0,0.0,1.0,0.0,0.0,0.0,0.0,0.0,0.0,1.0,0.0,0.6,0.0,0.0,0.0,0.0,0.0,2021.0,0.9002857853127837,900.0,2.0,960.0,4.0,0.9,520.0,3.005833333,,,,,,,Cu-Cr-Ni-(Co)-Si,one-step aging,0.4,conductivity,47.27,,0.4
97.4,0.0,0.0,0.0,0.0,0.0,1.0,0.0,0.0,0.0,0.0,0.0,0.0,1.0,0.0,0.6,0.0,0.0,0.0,0.0,0.0,2021.0,0.9002857853127837,900.0,2.0,960.0,4.0,0.9,520.0,4.0125,,,,,,,Cu-Cr-Ni-(Co)-Si,one-step aging,0.4,conductivity,47.55,,0.4
97.4,0.0,0.0,0.0,0.0,0.0,1.0,0.0,0.0,0.0,0.0,0.0,0.0,1.0,0.0,0.6,0.0,0.0,0.0,0.0,0.0,2021.0,0.9002857853127837,900.0,2.0,960.0,4.0,0.9,520.0,5.0165,,,,,,,Cu-Cr-Ni-(Co)-Si,one-step aging,0.4,conductivity,47.54,,0.4
97.4,0.0,0.0,0.0,0.0,0.0,1.0,0.0,0.0,0.0,0.0,0.0,0.0,1.0,0.0,0.6,0.0,0.0,0.0,0.0,0.0,2021.0,0.9002857853127837,900.0,2.0,960.0,4.0,0.9,480.0,0.102,,,,,,,Cu-Cr-Ni-(Co)-Si,one-step aging,0.4,conductivity,37.82,,0.4
97.4,0.0,0.0,0.0,0.0,0.0,1.0,0.0,0.0,0.0,0.0,0.0,0.0,1.0,0.0,0.6,0.0,0.0,0.0,0.0,0.0,2021.0,0.9002857853127837,900.0,2.0,960.0,4.0,0.9,480.0,0.229,,,,,,,Cu-Cr-Ni-(Co)-Si,one-step aging,0.4,conductivity,42.38,,0.4
97.4,0.0,0.0,0.0,0.0,0.0,1.0,0.0,0.0,0.0,0.0,0.0,0.0,1.0,0.0,0.6,0.0,0.0,0.0,0.0,0.0,2021.0,0.9002857853127837,900.0,2.0,960.0,4.0,0.9,480.0,0.3355,,,,,,,Cu-Cr-Ni-(Co)-Si,one-step aging,0.4,conductivity,43.06,,0.4
97.4,0.0,0.0,0.0,0.0,0.0,1.0,0.0,0.0,0.0,0.0,0.0,0.0,1.0,0.0,0.6,0.0,0.0,0.0,0.0,0.0,2021.0,0.9002857853127837,900.0,2.0,960.0,4.0,0.9,480.0,0.427833333,,,,,,,Cu-Cr-Ni-(Co)-Si,one-step aging,0.4,conductivity,43.95,,0.4
97.4,0.0,0.0,0.0,0.0,0.0,1.0,0.0,0.0,0.0,0.0,0.0,0.0,1.0,0.0,0.6,0.0,0.0,0.0,0.0,0.0,2021.0,0.9002857853127837,900.0,2.0,960.0,4.0,0.9,480.0,0.928333333,,,,,,,Cu-Cr-Ni-(Co)-Si,one-step aging,0.4,conductivity,44.79,,0.4
97.4,0.0,0.0,0.0,0.0,0.0,1.0,0.0,0.0,0.0,0.0,0.0,0.0,1.0,0.0,0.6,0.0,0.0,0.0,0.0,0.0,2021.0,0.9002857853127837,900.0,2.0,960.0,4.0,0.9,480.0,1.938,,,,,,,Cu-Cr-Ni-(Co)-Si,one-step aging,0.4,conductivity,45.38,,0.4
97.4,0.0,0.0,0.0,0.0,0.0,1.0,0.0,0.0,0.0,0.0,0.0,0.0,1.0,0.0,0.6,0.0,0.0,0.0,0.0,0.0,2021.0,0.9002857853127837,900.0,2.0,960.0,4.0,0.9,480.0,2.944666667,,,,,,,Cu-Cr-Ni-(Co)-Si,one-step aging,0.4,conductivity,45.39,,0.4
97.4,0.0,0.0,0.0,0.0,0.0,1.0,0.0,0.0,0.0,0.0,0.0,0.0,1.0,0.0,0.6,0.0,0.0,0.0,0.0,0.0,2021.0,0.9002857853127837,900.0,2.0,960.0,4.0,0.9,480.0,3.9485,,,,,,,Cu-Cr-Ni-(Co)-Si,one-step aging,0.4,conductivity,45.98,,0.4
97.4,0.0,0.0,0.0,0.0,0.0,1.0,0.0,0.0,0.0,0.0,0.0,0.0,1.0,0.0,0.6,0.0,0.0,0.0,0.0,0.0,2021.0,0.9002857853127837,900.0,2.0,960.0,4.0,0.9,480.0,4.955333333,,,,,,,Cu-Cr-Ni-(Co)-Si,one-step aging,0.4,conductivity,45.84,,0.4
97.4,0.0,0.0,0.0,0.0,0.0,1.0,0.0,0.0,0.0,0.0,0.0,0.0,1.0,0.0,0.6,0.0,0.0,0.0,0.0,0.0,2021.0,0.9002857853127837,900.0,2.0,960.0,4.0,0.9,440.0,0.032,,,,,,,Cu-Cr-Ni-(Co)-Si,one-step aging,0.4,conductivity,29.87,,0.4
97.4,0.0,0.0,0.0,0.0,0.0,1.0,0.0,0.0,0.0,0.0,0.0,0.0,1.0,0.0,0.6,0.0,0.0,0.0,0.0,0.0,2021.0,0.9002857853127837,900.0,2.0,960.0,4.0,0.9,440.0,0.147166667,,,,,,,Cu-Cr-Ni-(Co)-Si,one-step aging,0.4,conductivity,35.92,,0.4
97.4,0.0,0.0,0.0,0.0,0.0,1.0,0.0,0.0,0.0,0.0,0.0,0.0,1.0,0.0,0.6,0.0,0.0,0.0,0.0,0.0,2021.0,0.9002857853127837,900.0,2.0,960.0,4.0,0.9,440.0,0.279666667,,,,,,,Cu-Cr-Ni-(Co)-Si,one-step aging,0.4,conductivity,37.87,,0.4
97.4,0.0,0.0,0.0,0.0,0.0,1.0,0.0,0.0,0.0,0.0,0.0,0.0,1.0,0.0,0.6,0.0,0.0,0.0,0.0,0.0,2021.0,0.9002857853127837,900.0,2.0,960.0,4.0,0.9,440.0,0.399833333,,,,,,,Cu-Cr-Ni-(Co)-Si,one-step aging,0.4,conductivity,41.19,,0.4
97.4,0.0,0.0,0.0,0.0,0.0,1.0,0.0,0.0,0.0,0.0,0.0,0.0,1.0,0.0,0.6,0.0,0.0,0.0,0.0,0.0,2021.0,0.9002857853127837,900.0,2.0,960.0,4.0,0.9,440.0,1.935166667,,,,,,,Cu-Cr-Ni-(Co)-Si,one-step aging,0.4,conductivity,43.84,,0.4
97.4,0.0,0.0,0.0,0.0,0.0,1.0,0.0,0.0,0.0,0.0,0.0,0.0,1.0,0.0,0.6,0.0,0.0,0.0,0.0,0.0,2021.0,0.9002857853127837,900.0,2.0,960.0,4.0,0.9,440.0,2.944666667,,,,,,,Cu-Cr-Ni-(Co)-Si,one-step aging,0.4,conductivity,44.68,,0.4
97.4,0.0,0.0,0.0,0.0,0.0,1.0,0.0,0.0,0.0,0.0,0.0,0.0,1.0,0.0,0.6,0.0,0.0,0.0,0.0,0.0,2021.0,0.9002857853127837,900.0,2.0,960.0,4.0,0.9,440.0,3.9485,,,,,,,Cu-Cr-Ni-(Co)-Si,one-step aging,0.4,conductivity,44.52,,0.4
97.4,0.0,0.0,0.0,0.0,0.0,1.0,0.0,0.0,0.0,0.0,0.0,0.0,1.0,0.0,0.6,0.0,0.0,0.0,0.0,0.0,2021.0,0.9002857853127837,900.0,2.0,960.0,4.0,0.9,440.0,4.955333333,,,,,,,Cu-Cr-Ni-(Co)-Si,one-step aging,0.4,conductivity,45.02,,0.4
97.4,0.0,0.0,0.0,0.0,0.0,1.0,0.0,0.0,0.0,0.0,0.0,0.0,1.0,0.0,0.6,0.0,0.0,0.0,0.0,0.0,2021.0,0.9002857853127837,900.0,2.0,960.0,4.0,0.9,400.0,0.247166667,,,,,,,Cu-Cr-Ni-(Co)-Si,one-step aging,0.4,conductivity,35.7,,0.4
97.4,0.0,0.0,0.0,0.0,0.0,1.0,0.0,0.0,0.0,0.0,0.0,0.0,1.0,0.0,0.6,0.0,0.0,0.0,0.0,0.0,2021.0,0.9002857853127837,900.0,2.0,960.0,4.0,0.9,400.0,0.436,,,,,,,Cu-Cr-Ni-(Co)-Si,one-step aging,0.4,conductivity,37.89,,0.4
97.4,0.0,0.0,0.0,0.0,0.0,1.0,0.0,0.0,0.0,0.0,0.0,0.0,1.0,0.0,0.6,0.0,0.0,0.0,0.0,0.0,2021.0,0.9002857853127837,900.0,2.0,960.0,4.0,0.9,400.0,0.916833333,,,,,,,Cu-Cr-Ni-(Co)-Si,one-step aging,0.4,conductivity,40.26,,0.4
97.4,0.0,0.0,0.0,0.0,0.0,1.0,0.0,0.0,0.0,0.0,0.0,0.0,1.0,0.0,0.6,0.0,0.0,0.0,0.0,0.0,2021.0,0.9002857853127837,900.0,2.0,960.0,4.0,0.9,400.0,1.926666667,,,,,,,Cu-Cr-Ni-(Co)-Si,one-step aging,0.4,conductivity,42.36,,0.4
97.4,0.0,0.0,0.0,0.0,0.0,1.0,0.0,0.0,0.0,0.0,0.0,0.0,1.0,0.0,0.6,0.0,0.0,0.0,0.0,0.0,2021.0,0.9002857853127837,900.0,2.0,960.0,4.0,0.9,400.0,2.939,,,,,,,Cu-Cr-Ni-(Co)-Si,one-step aging,0.4,conductivity,42.78,,0.4
97.4,0.0,0.0,0.0,0.0,0.0,1.0,0.0,0.0,0.0,0.0,0.0,0.0,1.0,0.0,0.6,0.0,0.0,0.0,0.0,0.0,2021.0,0.9002857853127837,900.0,2.0,960.0,4.0,0.9,400.0,3.945666667,,,,,,,Cu-Cr-Ni-(Co)-Si,one-step aging,0.4,conductivity,44.3,,0.4
97.4,0.0,0.0,0.0,0.0,0.0,1.0,0.0,0.0,0.0,0.0,0.0,0.0,1.0,0.0,0.6,0.0,0.0,0.0,0.0,0.0,2021.0,0.9002857853127837,900.0,2.0,960.0,4.0,0.9,400.0,4.9525,,,,,,,Cu-Cr-Ni-(Co)-Si,one-step aging,0.4,conductivity,45.23,,0.4
97.4,0.0,0.0,0.0,0.0,0.0,1.0,0.0,0.0,0.0,0.0,0.0,0.0,1.0,0.0,0.6,0.0,0.0,0.0,0.0,0.0,2021.0,0.9002857853127837,900.0,2.0,960.0,4.0,0.9,520.0,0.0,,,,,,,Cu-Cr-Ni-(Co)-Si,one-step aging,0.4,conductivity,28.49,,0.4
97.4,0.0,0.0,0.0,0.0,0.0,1.0,0.0,0.0,0.0,0.0,0.0,0.0,1.0,0.0,0.6,0.0,0.0,0.0,0.0,0.0,2021.0,0.9002857853127837,900.0,2.0,960.0,4.0,0.9,520.0,0.125666667,,,,,,,Cu-Cr-Ni-(Co)-Si,one-step aging,0.4,conductivity,40.08,,0.4
97.4,0.0,0.0,0.0,0.0,0.0,1.0,0.0,0.0,0.0,0.0,0.0,0.0,1.0,0.0,0.6,0.0,0.0,0.0,0.0,0.0,2021.0,0.9002857853127837,900.0,2.0,960.0,4.0,0.9,520.0,0.245833333,,,,,,,Cu-Cr-Ni-(Co)-Si,one-step aging,0.4,conductivity,44.62,,0.4
97.4,0.0,0.0,0.0,0.0,0.0,1.0,0.0,0.0,0.0,0.0,0.0,0.0,1.0,0.0,0.6,0.0,0.0,0.0,0.0,0.0,2021.0,0.9002857853127837,900.0,2.0,960.0,4.0,0.9,520.0,0.448333333,,,,,,,Cu-Cr-Ni-(Co)-Si,one-step aging,0.4,conductivity,46.05,,0.4
97.4,0.0,0.0,0.0,0.0,0.0,1.0,0.0,0.0,0.0,0.0,0.0,0.0,1.0,0.0,0.6,0.0,0.0,0.0,0.0,0.0,2021.0,0.9002857853127837,900.0,2.0,960.0,4.0,0.9,520.0,0.948833333,,,,,,,Cu-Cr-Ni-(Co)-Si,one-step aging,0.4,conductivity,46.79,,0.4
97.4,0.0,0.0,0.0,0.0,0.0,1.0,0.0,0.0,0.0,0.0,0.0,0.0,1.0,0.0,0.6,0.0,0.0,0.0,0.0,0.0,2021.0,0.9002857853127837,900.0,2.0,960.0,4.0,0.9,520.0,1.961166667,,,,,,,Cu-Cr-Ni-(Co)-Si,one-step aging,0.4,conductivity,47.66,,0.4
97.4,0.0,0.0,0.0,0.0,0.0,1.0,0.0,0.0,0.0,0.0,0.0,0.0,1.0,0.0,0.6,0.0,0.0,0.0,0.0,0.0,2021.0,0.9002857853127837,900.0,2.0,960.0,4.0,0.9,520.0,2.970666667,,,,,,,Cu-Cr-Ni-(Co)-Si,one-step aging,0.4,conductivity,47.69,,0.4
97.4,0.0,0.0,0.0,0.0,0.0,1.0,0.0,0.0,0.0,0.0,0.0,0.0,1.0,0.0,0.6,0.0,0.0,0.0,0.0,0.0,2021.0,0.9002857853127837,900.0,2.0,960.0,4.0,0.9,520.0,3.983,,,,,,,Cu-Cr-Ni-(Co)-Si,one-step aging,0.4,conductivity,48.38,,0.4
97.4,0.0,0.0,0.0,0.0,0.0,1.0,0.0,0.0,0.0,0.0,0.0,0.0,1.0,0.0,0.6,0.0,0.0,0.0,0.0,0.0,2021.0,0.9002857853127837,900.0,2.0,960.0,4.0,0.9,520.0,4.986833333,,,,,,,Cu-Cr-Ni-(Co)-Si,one-step aging,0.4,conductivity,48.2,,0.4
97.4,0.0,0.0,0.0,0.0,0.0,1.0,0.0,0.0,0.0,0.0,0.0,0.0,1.0,0.0,0.6,0.0,0.0,0.0,0.0,0.0,2021.0,0.9002857853127837,900.0,2.0,960.0,4.0,0.9,480.0,0.0,,,,,,,Cu-Cr-Ni-(Co)-Si,one-step aging,0.4,conductivity,27.72,,0.4
97.4,0.0,0.0,0.0,0.0,0.0,1.0,0.0,0.0,0.0,0.0,0.0,0.0,1.0,0.0,0.6,0.0,0.0,0.0,0.0,0.0,2021.0,0.9002857853127837,900.0,2.0,960.0,4.0,0.9,480.0,0.102166667,,,,,,,Cu-Cr-Ni-(Co)-Si,one-step aging,0.4,conductivity,36.46,,0.4
97.4,0.0,0.0,0.0,0.0,0.0,1.0,0.0,0.0,0.0,0.0,0.0,0.0,1.0,0.0,0.6,0.0,0.0,0.0,0.0,0.0,2021.0,0.9002857853127837,900.0,2.0,960.0,4.0,0.9,480.0,0.218833333,,,,,,,Cu-Cr-Ni-(Co)-Si,one-step aging,0.4,conductivity,43.34,,0.4
97.4,0.0,0.0,0.0,0.0,0.0,1.0,0.0,0.0,0.0,0.0,0.0,0.0,1.0,0.0,0.6,0.0,0.0,0.0,0.0,0.0,2021.0,0.9002857853127837,900.0,2.0,960.0,4.0,0.9,480.0,0.3735,,,,,,,Cu-Cr-Ni-(Co)-Si,one-step aging,0.4,conductivity,44.22,,0.4
97.4,0.0,0.0,0.0,0.0,0.0,1.0,0.0,0.0,0.0,0.0,0.0,0.0,1.0,0.0,0.6,0.0,0.0,0.0,0.0,0.0,2021.0,0.9002857853127837,900.0,2.0,960.0,4.0,0.9,480.0,1.9305,,,,,,,Cu-Cr-Ni-(Co)-Si,one-step aging,0.4,conductivity,45.25,,0.4
97.4,0.0,0.0,0.0,0.0,0.0,1.0,0.0,0.0,0.0,0.0,0.0,0.0,1.0,0.0,0.6,0.0,0.0,0.0,0.0,0.0,2021.0,0.9002857853127837,900.0,2.0,960.0,4.0,0.9,480.0,2.94,,,,,,,Cu-Cr-Ni-(Co)-Si,one-step aging,0.4,conductivity,46.29,,0.4
97.4,0.0,0.0,0.0,0.0,0.0,1.0,0.0,0.0,0.0,0.0,0.0,0.0,1.0,0.0,0.6,0.0,0.0,0.0,0.0,0.0,2021.0,0.9002857853127837,900.0,2.0,960.0,4.0,0.9,480.0,3.9495,,,,,,,Cu-Cr-Ni-(Co)-Si,one-step aging,0.4,conductivity,46.32,,0.4
97.4,0.0,0.0,0.0,0.0,0.0,1.0,0.0,0.0,0.0,0.0,0.0,0.0,1.0,0.0,0.6,0.0,0.0,0.0,0.0,0.0,2021.0,0.9002857853127837,900.0,2.0,960.0,4.0,0.9,480.0,4.959,,,,,,,Cu-Cr-Ni-(Co)-Si,one-step aging,0.4,conductivity,46.51,,0.4
97.4,0.0,0.0,0.0,0.0,0.0,1.0,0.0,0.0,0.0,0.0,0.0,0.0,1.0,0.0,0.6,0.0,0.0,0.0,0.0,0.0,2021.0,0.9002857853127837,900.0,2.0,960.0,4.0,0.9,440.0,0.102666667,,,,,,,Cu-Cr-Ni-(Co)-Si,one-step aging,0.4,conductivity,32.67,,0.4
97.4,0.0,0.0,0.0,0.0,0.0,1.0,0.0,0.0,0.0,0.0,0.0,0.0,1.0,0.0,0.6,0.0,0.0,0.0,0.0,0.0,2021.0,0.9002857853127837,900.0,2.0,960.0,4.0,0.9,440.0,0.242666667,,,,,,,Cu-Cr-Ni-(Co)-Si,one-step aging,0.4,conductivity,38.25,,0.4
97.4,0.0,0.0,0.0,0.0,0.0,1.0,0.0,0.0,0.0,0.0,0.0,0.0,1.0,0.0,0.6,0.0,0.0,0.0,0.0,0.0,2021.0,0.9002857853127837,900.0,2.0,960.0,4.0,0.9,440.0,0.399833333,,,,,,,Cu-Cr-Ni-(Co)-Si,one-step aging,0.4,conductivity,42.38,,0.4
97.4,0.0,0.0,0.0,0.0,0.0,1.0,0.0,0.0,0.0,0.0,0.0,0.0,1.0,0.0,0.6,0.0,0.0,0.0,0.0,0.0,2021.0,0.9002857853127837,900.0,2.0,960.0,4.0,0.9,440.0,0.928333333,,,,,,,Cu-Cr-Ni-(Co)-Si,one-step aging,0.4,conductivity,44.92,,0.4
97.4,0.0,0.0,0.0,0.0,0.0,1.0,0.0,0.0,0.0,0.0,0.0,0.0,1.0,0.0,0.6,0.0,0.0,0.0,0.0,0.0,2021.0,0.9002857853127837,900.0,2.0,960.0,4.0,0.9,440.0,1.926666667,,,,,,,Cu-Cr-Ni-(Co)-Si,one-step aging,0.4,conductivity,44.61,,0.4
97.4,0.0,0.0,0.0,0.0,0.0,1.0,0.0,0.0,0.0,0.0,0.0,0.0,1.0,0.0,0.6,0.0,0.0,0.0,0.0,0.0,2021.0,0.9002857853127837,900.0,2.0,960.0,4.0,0.9,440.0,2.936166667,,,,,,,Cu-Cr-Ni-(Co)-Si,one-step aging,0.4,conductivity,45.16,,0.4
97.4,0.0,0.0,0.0,0.0,0.0,1.0,0.0,0.0,0.0,0.0,0.0,0.0,1.0,0.0,0.6,0.0,0.0,0.0,0.0,0.0,2021.0,0.9002857853127837,900.0,2.0,960.0,4.0,0.9,440.0,3.9485,,,,,,,Cu-Cr-Ni-(Co)-Si,one-step aging,0.4,conductivity,45.77,,0.4
97.4,0.0,0.0,0.0,0.0,0.0,1.0,0.0,0.0,0.0,0.0,0.0,0.0,1.0,0.0,0.6,0.0,0.0,0.0,0.0,0.0,2021.0,0.9002857853127837,900.0,2.0,960.0,4.0,0.9,440.0,4.958,,,,,,,Cu-Cr-Ni-(Co)-Si,one-step aging,0.4,conductivity,46.04,,0.4
97.4,0.0,0.0,0.0,0.0,0.0,1.0,0.0,0.0,0.0,0.0,0.0,0.0,1.0,0.0,0.6,0.0,0.0,0.0,0.0,0.0,2021.0,0.9002857853127837,900.0,2.0,960.0,4.0,0.3,520.0,0.0225,,,,,,,Cu-Cr-Ni-(Co)-Si,one-step aging,0.4,conductivity,29.07,,0.4
97.4,0.0,0.0,0.0,0.0,0.0,1.0,0.0,0.0,0.0,0.0,0.0,0.0,1.0,0.0,0.6,0.0,0.0,0.0,0.0,0.0,2021.0,0.9002857853127837,900.0,2.0,960.0,4.0,0.3,520.0,0.261166667,,,,,,,Cu-Cr-Ni-(Co)-Si,one-step aging,0.4,conductivity,38.03,,0.4
97.4,0.0,0.0,0.0,0.0,0.0,1.0,0.0,0.0,0.0,0.0,0.0,0.0,1.0,0.0,0.6,0.0,0.0,0.0,0.0,0.0,2021.0,0.9002857853127837,900.0,2.0,960.0,4.0,0.3,520.0,0.927166667,,,,,,,Cu-Cr-Ni-(Co)-Si,one-step aging,0.4,conductivity,42.56,,0.4
97.4,0.0,0.0,0.0,0.0,0.0,1.0,0.0,0.0,0.0,0.0,0.0,0.0,1.0,0.0,0.6,0.0,0.0,0.0,0.0,0.0,2021.0,0.9002857853127837,900.0,2.0,960.0,4.0,0.3,520.0,1.934333333,,,,,,,Cu-Cr-Ni-(Co)-Si,one-step aging,0.4,conductivity,44.63,,0.4
97.4,0.0,0.0,0.0,0.0,0.0,1.0,0.0,0.0,0.0,0.0,0.0,0.0,1.0,0.0,0.6,0.0,0.0,0.0,0.0,0.0,2021.0,0.9002857853127837,900.0,2.0,960.0,4.0,0.3,520.0,2.944333333,,,,,,,Cu-Cr-Ni-(Co)-Si,one-step aging,0.4,conductivity,44.82,,0.4
97.4,0.0,0.0,0.0,0.0,0.0,1.0,0.0,0.0,0.0,0.0,0.0,0.0,1.0,0.0,0.6,0.0,0.0,0.0,0.0,0.0,2021.0,0.9002857853127837,900.0,2.0,960.0,4.0,0.3,520.0,3.954166667,,,,,,,Cu-Cr-Ni-(Co)-Si,one-step aging,0.4,conductivity,45.27,,0.4
97.4,0.0,0.0,0.0,0.0,0.0,1.0,0.0,0.0,0.0,0.0,0.0,0.0,1.0,0.0,0.6,0.0,0.0,0.0,0.0,0.0,2021.0,0.9002857853127837,900.0,2.0,960.0,4.0,0.3,520.0,4.961333333,,,,,,,Cu-Cr-Ni-(Co)-Si,one-step aging,0.4,conductivity,44.97,,0.4
97.4,0.0,0.0,0.0,0.0,0.0,1.0,0.0,0.0,0.0,0.0,0.0,0.0,1.0,0.0,0.6,0.0,0.0,0.0,0.0,0.0,2021.0,0.9002857853127837,900.0,2.0,960.0,4.0,0.3,480.0,0.118166667,,,,,,,Cu-Cr-Ni-(Co)-Si,one-step aging,0.4,conductivity,35.04,,0.4
97.4,0.0,0.0,0.0,0.0,0.0,1.0,0.0,0.0,0.0,0.0,0.0,0.0,1.0,0.0,0.6,0.0,0.0,0.0,0.0,0.0,2021.0,0.9002857853127837,900.0,2.0,960.0,4.0,0.3,480.0,0.358666667,,,,,,,Cu-Cr-Ni-(Co)-Si,one-step aging,0.4,conductivity,36.93,,0.4
97.4,0.0,0.0,0.0,0.0,0.0,1.0,0.0,0.0,0.0,0.0,0.0,0.0,1.0,0.0,0.6,0.0,0.0,0.0,0.0,0.0,2021.0,0.9002857853127837,900.0,2.0,960.0,4.0,0.3,480.0,0.927166667,,,,,,,Cu-Cr-Ni-(Co)-Si,one-step aging,0.4,conductivity,39.37,,0.4
97.4,0.0,0.0,0.0,0.0,0.0,1.0,0.0,0.0,0.0,0.0,0.0,0.0,1.0,0.0,0.6,0.0,0.0,0.0,0.0,0.0,2021.0,0.9002857853127837,900.0,2.0,960.0,4.0,0.3,480.0,1.937166667,,,,,,,Cu-Cr-Ni-(Co)-Si,one-step aging,0.4,conductivity,41.96,,0.4
97.4,0.0,0.0,0.0,0.0,0.0,1.0,0.0,0.0,0.0,0.0,0.0,0.0,1.0,0.0,0.6,0.0,0.0,0.0,0.0,0.0,2021.0,0.9002857853127837,900.0,2.0,960.0,4.0,0.3,480.0,2.944333333,,,,,,,Cu-Cr-Ni-(Co)-Si,one-step aging,0.4,conductivity,42.23,,0.4
97.4,0.0,0.0,0.0,0.0,0.0,1.0,0.0,0.0,0.0,0.0,0.0,0.0,1.0,0.0,0.6,0.0,0.0,0.0,0.0,0.0,2021.0,0.9002857853127837,900.0,2.0,960.0,4.0,0.3,480.0,3.954166667,,,,,,,Cu-Cr-Ni-(Co)-Si,one-step aging,0.4,conductivity,42.98,,0.4
97.4,0.0,0.0,0.0,0.0,0.0,1.0,0.0,0.0,0.0,0.0,0.0,0.0,1.0,0.0,0.6,0.0,0.0,0.0,0.0,0.0,2021.0,0.9002857853127837,900.0,2.0,960.0,4.0,0.3,480.0,4.964166667,,,,,,,Cu-Cr-Ni-(Co)-Si,one-step aging,0.4,conductivity,43.96,,0.4
97.4,0.0,0.0,0.0,0.0,0.0,1.0,0.0,0.0,0.0,0.0,0.0,0.0,1.0,0.0,0.6,0.0,0.0,0.0,0.0,0.0,2021.0,0.9002857853127837,900.0,2.0,960.0,4.0,0.3,440.0,0.2635,,,,,,,Cu-Cr-Ni-(Co)-Si,one-step aging,0.4,conductivity,34.32,,0.4
97.4,0.0,0.0,0.0,0.0,0.0,1.0,0.0,0.0,0.0,0.0,0.0,0.0,1.0,0.0,0.6,0.0,0.0,0.0,0.0,0.0,2021.0,0.9002857853127837,900.0,2.0,960.0,4.0,0.3,440.0,0.416666667,,,,,,,Cu-Cr-Ni-(Co)-Si,one-step aging,0.4,conductivity,34.94,,0.4
97.4,0.0,0.0,0.0,0.0,0.0,1.0,0.0,0.0,0.0,0.0,0.0,0.0,1.0,0.0,0.6,0.0,0.0,0.0,0.0,0.0,2021.0,0.9002857853127837,900.0,2.0,960.0,4.0,0.3,440.0,0.916166667,,,,,,,Cu-Cr-Ni-(Co)-Si,one-step aging,0.4,conductivity,38.1,,0.4
97.4,0.0,0.0,0.0,0.0,0.0,1.0,0.0,0.0,0.0,0.0,0.0,0.0,1.0,0.0,0.6,0.0,0.0,0.0,0.0,0.0,2021.0,0.9002857853127837,900.0,2.0,960.0,4.0,0.3,440.0,1.934333333,,,,,,,Cu-Cr-Ni-(Co)-Si,one-step aging,0.4,conductivity,38.81,,0.4
97.4,0.0,0.0,0.0,0.0,0.0,1.0,0.0,0.0,0.0,0.0,0.0,0.0,1.0,0.0,0.6,0.0,0.0,0.0,0.0,0.0,2021.0,0.9002857853127837,900.0,2.0,960.0,4.0,0.3,440.0,2.944333333,,,,,,,Cu-Cr-Ni-(Co)-Si,one-step aging,0.4,conductivity,41.53,,0.4
97.4,0.0,0.0,0.0,0.0,0.0,1.0,0.0,0.0,0.0,0.0,0.0,0.0,1.0,0.0,0.6,0.0,0.0,0.0,0.0,0.0,2021.0,0.9002857853127837,900.0,2.0,960.0,4.0,0.3,440.0,3.954166667,,,,,,,Cu-Cr-Ni-(Co)-Si,one-step aging,0.4,conductivity,41.78,,0.4
97.4,0.0,0.0,0.0,0.0,0.0,1.0,0.0,0.0,0.0,0.0,0.0,0.0,1.0,0.0,0.6,0.0,0.0,0.0,0.0,0.0,2021.0,0.9002857853127837,900.0,2.0,960.0,4.0,0.3,440.0,4.961333333,,,,,,,Cu-Cr-Ni-(Co)-Si,one-step aging,0.4,conductivity,42.39,,0.4
97.4,0.0,0.0,0.0,0.0,0.0,1.0,0.0,0.0,0.0,0.0,0.0,0.0,1.0,0.0,0.6,0.0,0.0,0.0,0.0,0.0,2021.0,0.9002857853127837,900.0,2.0,960.0,4.0,0.3,400.0,0.289666667,,,,,,,Cu-Cr-Ni-(Co)-Si,one-step aging,0.4,conductivity,31.13,,0.4
97.4,0.0,0.0,0.0,0.0,0.0,1.0,0.0,0.0,0.0,0.0,0.0,0.0,1.0,0.0,0.6,0.0,0.0,0.0,0.0,0.0,2021.0,0.9002857853127837,900.0,2.0,960.0,4.0,0.3,400.0,0.924333333,,,,,,,Cu-Cr-Ni-(Co)-Si,one-step aging,0.4,conductivity,35.02,,0.4
97.4,0.0,0.0,0.0,0.0,0.0,1.0,0.0,0.0,0.0,0.0,0.0,0.0,1.0,0.0,0.6,0.0,0.0,0.0,0.0,0.0,2021.0,0.9002857853127837,900.0,2.0,960.0,4.0,0.3,400.0,1.934333333,,,,,,,Cu-Cr-Ni-(Co)-Si,one-step aging,0.4,conductivity,35.54,,0.4
97.4,0.0,0.0,0.0,0.0,0.0,1.0,0.0,0.0,0.0,0.0,0.0,0.0,1.0,0.0,0.6,0.0,0.0,0.0,0.0,0.0,2021.0,0.9002857853127837,900.0,2.0,960.0,4.0,0.3,400.0,2.944333333,,,,,,,Cu-Cr-Ni-(Co)-Si,one-step aging,0.4,conductivity,37.8,,0.4
97.4,0.0,0.0,0.0,0.0,0.0,1.0,0.0,0.0,0.0,0.0,0.0,0.0,1.0,0.0,0.6,0.0,0.0,0.0,0.0,0.0,2021.0,0.9002857853127837,900.0,2.0,960.0,4.0,0.3,400.0,3.954166667,,,,,,,Cu-Cr-Ni-(Co)-Si,one-step aging,0.4,conductivity,39.82,,0.4
97.4,0.0,0.0,0.0,0.0,0.0,1.0,0.0,0.0,0.0,0.0,0.0,0.0,1.0,0.0,0.6,0.0,0.0,0.0,0.0,0.0,2021.0,0.9002857853127837,900.0,2.0,960.0,4.0,0.3,400.0,4.961333333,,,,,,,Cu-Cr-Ni-(Co)-Si,one-step aging,0.4,conductivity,41.4,,0.4
97.4,0.0,0.0,0.0,0.0,0.0,1.0,0.0,0.0,0.0,0.0,0.0,0.0,1.0,0.0,0.6,0.0,0.0,0.0,0.0,0.0,2021.0,0.9002857853127837,900.0,2.0,960.0,4.0,0.3,480.0,2.0,0.6,400.0,0.031,,,,Cu-Cr-Ni-(Co)-Si,two-step aging,0.4,conductivity,40.15,,0.4
97.4,0.0,0.0,0.0,0.0,0.0,1.0,0.0,0.0,0.0,0.0,0.0,0.0,1.0,0.0,0.6,0.0,0.0,0.0,0.0,0.0,2021.0,0.9002857853127837,900.0,2.0,960.0,4.0,0.3,480.0,2.0,0.6,400.0,0.173333333,,,,Cu-Cr-Ni-(Co)-Si,two-step aging,0.4,conductivity,42.7,,0.4
97.4,0.0,0.0,0.0,0.0,0.0,1.0,0.0,0.0,0.0,0.0,0.0,0.0,1.0,0.0,0.6,0.0,0.0,0.0,0.0,0.0,2021.0,0.9002857853127837,900.0,2.0,960.0,4.0,0.3,480.0,2.0,0.6,400.0,0.339833333,,,,Cu-Cr-Ni-(Co)-Si,two-step aging,0.4,conductivity,43.76,,0.4
97.4,0.0,0.0,0.0,0.0,0.0,1.0,0.0,0.0,0.0,0.0,0.0,0.0,1.0,0.0,0.6,0.0,0.0,0.0,0.0,0.0,2021.0,0.9002857853127837,900.0,2.0,960.0,4.0,0.3,480.0,2.0,0.6,400.0,0.515333333,,,,Cu-Cr-Ni-(Co)-Si,two-step aging,0.4,conductivity,44.01,,0.4
97.4,0.0,0.0,0.0,0.0,0.0,1.0,0.0,0.0,0.0,0.0,0.0,0.0,1.0,0.0,0.6,0.0,0.0,0.0,0.0,0.0,2021.0,0.9002857853127837,900.0,2.0,960.0,4.0,0.3,480.0,2.0,0.6,400.0,0.909666667,,,,Cu-Cr-Ni-(Co)-Si,two-step aging,0.4,conductivity,46.11,,0.4
97.4,0.0,0.0,0.0,0.0,0.0,1.0,0.0,0.0,0.0,0.0,0.0,0.0,1.0,0.0,0.6,0.0,0.0,0.0,0.0,0.0,2021.0,0.9002857853127837,900.0,2.0,960.0,4.0,0.3,480.0,2.0,0.6,400.0,2.938666667,,,,Cu-Cr-Ni-(Co)-Si,two-step aging,0.4,conductivity,47.41,,0.4
97.4,0.0,0.0,0.0,0.0,0.0,1.0,0.0,0.0,0.0,0.0,0.0,0.0,1.0,0.0,0.6,0.0,0.0,0.0,0.0,0.0,2021.0,0.9002857853127837,900.0,2.0,960.0,4.0,0.3,480.0,2.0,0.6,400.0,3.944666667,,,,Cu-Cr-Ni-(Co)-Si,two-step aging,0.4,conductivity,48.08,,0.4
97.4,0.0,0.0,0.0,0.0,0.0,1.0,0.0,0.0,0.0,0.0,0.0,0.0,1.0,0.0,0.6,0.0,0.0,0.0,0.0,0.0,2021.0,0.9002857853127837,900.0,2.0,960.0,4.0,0.3,480.0,2.0,0.6,400.0,4.950666667,,,,Cu-Cr-Ni-(Co)-Si,two-step aging,0.4,conductivity,47.91,,0.4
97.4,0.0,0.0,0.0,0.0,0.0,1.0,0.0,0.0,0.0,0.0,0.0,0.0,1.0,0.0,0.6,0.0,0.0,0.0,0.0,0.0,2021.0,0.9002857853127837,900.0,2.0,960.0,4.0,0.3,480.0,2.0,0.6,480.0,0.0,,,,Cu-Cr-Ni-(Co)-Si,two-step aging,0.4,conductivity,40.7,,0.4
97.4,0.0,0.0,0.0,0.0,0.0,1.0,0.0,0.0,0.0,0.0,0.0,0.0,1.0,0.0,0.6,0.0,0.0,0.0,0.0,0.0,2021.0,0.9002857853127837,900.0,2.0,960.0,4.0,0.3,480.0,2.0,0.6,480.0,0.1885,,,,Cu-Cr-Ni-(Co)-Si,two-step aging,0.4,conductivity,45.79,,0.4
97.4,0.0,0.0,0.0,0.0,0.0,1.0,0.0,0.0,0.0,0.0,0.0,0.0,1.0,0.0,0.6,0.0,0.0,0.0,0.0,0.0,2021.0,0.9002857853127837,900.0,2.0,960.0,4.0,0.3,480.0,2.0,0.6,480.0,0.443666667,,,,Cu-Cr-Ni-(Co)-Si,two-step aging,0.4,conductivity,47.91,,0.4
97.4,0.0,0.0,0.0,0.0,0.0,1.0,0.0,0.0,0.0,0.0,0.0,0.0,1.0,0.0,0.6,0.0,0.0,0.0,0.0,0.0,2021.0,0.9002857853127837,900.0,2.0,960.0,4.0,0.3,480.0,2.0,0.6,480.0,0.945333333,,,,Cu-Cr-Ni-(Co)-Si,two-step aging,0.4,conductivity,48.28,,0.4
97.4,0.0,0.0,0.0,0.0,0.0,1.0,0.0,0.0,0.0,0.0,0.0,0.0,1.0,0.0,0.6,0.0,0.0,0.0,0.0,0.0,2021.0,0.9002857853127837,900.0,2.0,960.0,4.0,0.3,480.0,2.0,0.6,480.0,1.9515,,,,Cu-Cr-Ni-(Co)-Si,two-step aging,0.4,conductivity,49.11,,0.4
97.4,0.0,0.0,0.0,0.0,0.0,1.0,0.0,0.0,0.0,0.0,0.0,0.0,1.0,0.0,0.6,0.0,0.0,0.0,0.0,0.0,2021.0,0.9002857853127837,900.0,2.0,960.0,4.0,0.3,480.0,2.0,0.6,480.0,2.9575,,,,Cu-Cr-Ni-(Co)-Si,two-step aging,0.4,conductivity,49.06,,0.4
97.4,0.0,0.0,0.0,0.0,0.0,1.0,0.0,0.0,0.0,0.0,0.0,0.0,1.0,0.0,0.6,0.0,0.0,0.0,0.0,0.0,2021.0,0.9002857853127837,900.0,2.0,960.0,4.0,0.3,480.0,2.0,0.6,480.0,3.9635,,,,Cu-Cr-Ni-(Co)-Si,two-step aging,0.4,conductivity,49.17,,0.4
97.4,0.0,0.0,0.0,0.0,0.0,1.0,0.0,0.0,0.0,0.0,0.0,0.0,1.0,0.0,0.6,0.0,0.0,0.0,0.0,0.0,2021.0,0.9002857853127837,900.0,2.0,960.0,4.0,0.3,480.0,2.0,0.6,480.0,4.9695,,,,Cu-Cr-Ni-(Co)-Si,two-step aging,0.4,conductivity,49.62,,0.4
97.4,0.0,0.0,0.0,0.0,0.0,1.0,0.0,0.0,0.0,0.0,0.0,0.0,1.0,0.0,0.6,0.0,0.0,0.0,0.0,0.0,2021.0,0.9002857853127837,900.0,2.0,960.0,4.0,0.3,480.0,2.0,0.6,440.0,0.114666667,,,,Cu-Cr-Ni-(Co)-Si,two-step aging,0.4,conductivity,43.7,,0.4
97.4,0.0,0.0,0.0,0.0,0.0,1.0,0.0,0.0,0.0,0.0,0.0,0.0,1.0,0.0,0.6,0.0,0.0,0.0,0.0,0.0,2021.0,0.9002857853127837,900.0,2.0,960.0,4.0,0.3,480.0,2.0,0.6,440.0,0.345166667,,,,Cu-Cr-Ni-(Co)-Si,two-step aging,0.4,conductivity,45.89,,0.4
97.4,0.0,0.0,0.0,0.0,0.0,1.0,0.0,0.0,0.0,0.0,0.0,0.0,1.0,0.0,0.6,0.0,0.0,0.0,0.0,0.0,2021.0,0.9002857853127837,900.0,2.0,960.0,4.0,0.3,480.0,2.0,0.6,440.0,0.929333333,,,,Cu-Cr-Ni-(Co)-Si,two-step aging,0.4,conductivity,47.26,,0.4
97.4,0.0,0.0,0.0,0.0,0.0,1.0,0.0,0.0,0.0,0.0,0.0,0.0,1.0,0.0,0.6,0.0,0.0,0.0,0.0,0.0,2021.0,0.9002857853127837,900.0,2.0,960.0,4.0,0.3,480.0,2.0,0.6,440.0,1.935333333,,,,Cu-Cr-Ni-(Co)-Si,two-step aging,0.4,conductivity,47.6,,0.4
97.4,0.0,0.0,0.0,0.0,0.0,1.0,0.0,0.0,0.0,0.0,0.0,0.0,1.0,0.0,0.6,0.0,0.0,0.0,0.0,0.0,2021.0,0.9002857853127837,900.0,2.0,960.0,4.0,0.3,480.0,2.0,0.6,440.0,2.941333333,,,,Cu-Cr-Ni-(Co)-Si,two-step aging,0.4,conductivity,48.27,,0.4
97.4,0.0,0.0,0.0,0.0,0.0,1.0,0.0,0.0,0.0,0.0,0.0,0.0,1.0,0.0,0.6,0.0,0.0,0.0,0.0,0.0,2021.0,0.9002857853127837,900.0,2.0,960.0,4.0,0.3,480.0,2.0,0.6,440.0,3.947333333,,,,Cu-Cr-Ni-(Co)-Si,two-step aging,0.4,conductivity,48.47,,0.4
97.4,0.0,0.0,0.0,0.0,0.0,1.0,0.0,0.0,0.0,0.0,0.0,0.0,1.0,0.0,0.6,0.0,0.0,0.0,0.0,0.0,2021.0,0.9002857853127837,900.0,2.0,960.0,4.0,0.3,480.0,2.0,0.6,440.0,4.950666667,,,,Cu-Cr-Ni-(Co)-Si,two-step aging,0.4,conductivity,49.11,,0.4
97.4,0.0,0.0,0.0,0.0,0.0,1.0,0.0,0.0,0.0,0.0,0.0,0.0,1.0,0.0,0.6,0.0,0.0,0.0,0.0,0.0,2021.0,0.9002857853127837,900.0,2.0,960.0,4.0,0.3,480.0,2.0,0.6,400.0,1.9325,,,,Cu-Cr-Ni-(Co)-Si,two-step aging,0.4,conductivity,37.83,,0.4
97.4,0.0,0.0,0.0,0.0,0.0,1.0,0.0,0.0,0.0,0.0,0.0,0.0,1.0,0.0,0.6,0.0,0.0,0.0,0.0,0.0,2021.0,0.9002857853127837,900.0,2.0,960.0,4.0,0.3,480.0,2.0,0.6,400.0,2.941333333,,,,Cu-Cr-Ni-(Co)-Si,two-step aging,0.4,conductivity,38.6,,0.4
97.4,0.0,0.0,0.0,0.0,0.0,1.0,0.0,0.0,0.0,0.0,0.0,0.0,1.0,0.0,0.6,0.0,0.0,0.0,0.0,0.0,2021.0,0.9002857853127837,900.0,2.0,960.0,4.0,0.3,480.0,2.0,0.6,400.0,3.952833333,,,,Cu-Cr-Ni-(Co)-Si,two-step aging,0.4,conductivity,40.76,,0.4
97.4,0.0,0.0,0.0,0.0,0.0,1.0,0.0,0.0,0.0,0.0,0.0,0.0,1.0,0.0,0.6,0.0,0.0,0.0,0.0,0.0,2021.0,0.9002857853127837,900.0,2.0,960.0,4.0,0.3,480.0,2.0,0.6,400.0,4.953333333,,,,Cu-Cr-Ni-(Co)-Si,two-step aging,0.4,conductivity,41.41,,0.4
97.4,0.0,0.0,0.0,0.0,0.0,1.0,0.0,0.0,0.0,0.0,0.0,0.0,1.0,0.0,0.6,0.0,0.0,0.0,0.0,0.0,2021.0,0.9002857853127837,900.0,2.0,960.0,4.0,0.3,480.0,2.0,0.6,520.0,0.0,,,,Cu-Cr-Ni-(Co)-Si,two-step aging,0.4,conductivity,28.51,,0.4
97.4,0.0,0.0,0.0,0.0,0.0,1.0,0.0,0.0,0.0,0.0,0.0,0.0,1.0,0.0,0.6,0.0,0.0,0.0,0.0,0.0,2021.0,0.9002857853127837,900.0,2.0,960.0,4.0,0.3,480.0,2.0,0.6,520.0,0.286833333,,,,Cu-Cr-Ni-(Co)-Si,two-step aging,0.4,conductivity,36.76,,0.4
97.4,0.0,0.0,0.0,0.0,0.0,1.0,0.0,0.0,0.0,0.0,0.0,0.0,1.0,0.0,0.6,0.0,0.0,0.0,0.0,0.0,2021.0,0.9002857853127837,900.0,2.0,960.0,4.0,0.3,480.0,2.0,0.6,520.0,0.932,,,,Cu-Cr-Ni-(Co)-Si,two-step aging,0.4,conductivity,42.42,,0.4
97.4,0.0,0.0,0.0,0.0,0.0,1.0,0.0,0.0,0.0,0.0,0.0,0.0,1.0,0.0,0.6,0.0,0.0,0.0,0.0,0.0,2021.0,0.9002857853127837,900.0,2.0,960.0,4.0,0.3,480.0,2.0,0.6,520.0,1.940833333,,,,Cu-Cr-Ni-(Co)-Si,two-step aging,0.4,conductivity,44.52,,0.4
97.4,0.0,0.0,0.0,0.0,0.0,1.0,0.0,0.0,0.0,0.0,0.0,0.0,1.0,0.0,0.6,0.0,0.0,0.0,0.0,0.0,2021.0,0.9002857853127837,900.0,2.0,960.0,4.0,0.3,480.0,2.0,0.6,520.0,2.946833333,,,,Cu-Cr-Ni-(Co)-Si,two-step aging,0.4,conductivity,45.17,,0.4
97.4,0.0,0.0,0.0,0.0,0.0,1.0,0.0,0.0,0.0,0.0,0.0,0.0,1.0,0.0,0.6,0.0,0.0,0.0,0.0,0.0,2021.0,0.9002857853127837,900.0,2.0,960.0,4.0,0.3,480.0,2.0,0.6,520.0,3.952833333,,,,Cu-Cr-Ni-(Co)-Si,two-step aging,0.4,conductivity,46.86,,0.4
97.4,0.0,0.0,0.0,0.0,0.0,1.0,0.0,0.0,0.0,0.0,0.0,0.0,1.0,0.0,0.6,0.0,0.0,0.0,0.0,0.0,2021.0,0.9002857853127837,900.0,2.0,960.0,4.0,0.3,480.0,2.0,0.6,520.0,4.958833333,,,,Cu-Cr-Ni-(Co)-Si,two-step aging,0.4,conductivity,46.21,,0.4
97.4,0.0,0.0,0.0,0.0,0.0,1.0,0.0,0.0,0.0,0.0,0.0,0.0,1.0,0.0,0.6,0.0,0.0,0.0,0.0,0.0,2021.0,0.9002857853127837,900.0,2.0,960.0,4.0,0.3,480.0,2.0,0.6,480.0,0.075,,,,Cu-Cr-Ni-(Co)-Si,two-step aging,0.4,conductivity,32.53,,0.4
97.4,0.0,0.0,0.0,0.0,0.0,1.0,0.0,0.0,0.0,0.0,0.0,0.0,1.0,0.0,0.6,0.0,0.0,0.0,0.0,0.0,2021.0,0.9002857853127837,900.0,2.0,960.0,4.0,0.3,480.0,2.0,0.6,480.0,0.263166667,,,,Cu-Cr-Ni-(Co)-Si,two-step aging,0.4,conductivity,34.76,,0.4
97.4,0.0,0.0,0.0,0.0,0.0,1.0,0.0,0.0,0.0,0.0,0.0,0.0,1.0,0.0,0.6,0.0,0.0,0.0,0.0,0.0,2021.0,0.9002857853127837,900.0,2.0,960.0,4.0,0.3,480.0,2.0,0.6,480.0,0.4085,,,,Cu-Cr-Ni-(Co)-Si,two-step aging,0.4,conductivity,36.81,,0.4
97.4,0.0,0.0,0.0,0.0,0.0,1.0,0.0,0.0,0.0,0.0,0.0,0.0,1.0,0.0,0.6,0.0,0.0,0.0,0.0,0.0,2021.0,0.9002857853127837,900.0,2.0,960.0,4.0,0.3,480.0,2.0,0.6,480.0,0.929333333,,,,Cu-Cr-Ni-(Co)-Si,two-step aging,0.4,conductivity,39.23,,0.4
97.4,0.0,0.0,0.0,0.0,0.0,1.0,0.0,0.0,0.0,0.0,0.0,0.0,1.0,0.0,0.6,0.0,0.0,0.0,0.0,0.0,2021.0,0.9002857853127837,900.0,2.0,960.0,4.0,0.3,480.0,2.0,0.6,480.0,1.935333333,,,,Cu-Cr-Ni-(Co)-Si,two-step aging,0.4,conductivity,42.26,,0.4
97.4,0.0,0.0,0.0,0.0,0.0,1.0,0.0,0.0,0.0,0.0,0.0,0.0,1.0,0.0,0.6,0.0,0.0,0.0,0.0,0.0,2021.0,0.9002857853127837,900.0,2.0,960.0,4.0,0.3,480.0,2.0,0.6,480.0,2.944,,,,Cu-Cr-Ni-(Co)-Si,two-step aging,0.4,conductivity,43.16,,0.4
97.4,0.0,0.0,0.0,0.0,0.0,1.0,0.0,0.0,0.0,0.0,0.0,0.0,1.0,0.0,0.6,0.0,0.0,0.0,0.0,0.0,2021.0,0.9002857853127837,900.0,2.0,960.0,4.0,0.3,480.0,2.0,0.6,480.0,3.952833333,,,,Cu-Cr-Ni-(Co)-Si,two-step aging,0.4,conductivity,43.16,,0.4
97.4,0.0,0.0,0.0,0.0,0.0,1.0,0.0,0.0,0.0,0.0,0.0,0.0,1.0,0.0,0.6,0.0,0.0,0.0,0.0,0.0,2021.0,0.9002857853127837,900.0,2.0,960.0,4.0,0.3,480.0,2.0,0.6,480.0,4.956166667,,,,Cu-Cr-Ni-(Co)-Si,two-step aging,0.4,conductivity,44.66,,0.4
97.4,0.0,0.0,0.0,0.0,0.0,1.0,0.0,0.0,0.0,0.0,0.0,0.0,1.0,0.0,0.6,0.0,0.0,0.0,0.0,0.0,2021.0,0.9002857853127837,900.0,2.0,960.0,4.0,0.3,480.0,2.0,0.6,440.0,0.129833333,,,,Cu-Cr-Ni-(Co)-Si,two-step aging,0.4,conductivity,31.95,,0.4
97.4,0.0,0.0,0.0,0.0,0.0,1.0,0.0,0.0,0.0,0.0,0.0,0.0,1.0,0.0,0.6,0.0,0.0,0.0,0.0,0.0,2021.0,0.9002857853127837,900.0,2.0,960.0,4.0,0.3,480.0,2.0,0.6,440.0,0.421,,,,Cu-Cr-Ni-(Co)-Si,two-step aging,0.4,conductivity,35.58,,0.4
97.4,0.0,0.0,0.0,0.0,0.0,1.0,0.0,0.0,0.0,0.0,0.0,0.0,1.0,0.0,0.6,0.0,0.0,0.0,0.0,0.0,2021.0,0.9002857853127837,900.0,2.0,960.0,4.0,0.3,480.0,2.0,0.6,440.0,0.929333333,,,,Cu-Cr-Ni-(Co)-Si,two-step aging,0.4,conductivity,37.89,,0.4
97.4,0.0,0.0,0.0,0.0,0.0,1.0,0.0,0.0,0.0,0.0,0.0,0.0,1.0,0.0,0.6,0.0,0.0,0.0,0.0,0.0,2021.0,0.9002857853127837,900.0,2.0,960.0,4.0,0.3,480.0,2.0,0.6,440.0,1.935333333,,,,Cu-Cr-Ni-(Co)-Si,two-step aging,0.4,conductivity,39.57,,0.4
97.4,0.0,0.0,0.0,0.0,0.0,1.0,0.0,0.0,0.0,0.0,0.0,0.0,1.0,0.0,0.6,0.0,0.0,0.0,0.0,0.0,2021.0,0.9002857853127837,900.0,2.0,960.0,4.0,0.3,480.0,2.0,0.6,440.0,2.944,,,,Cu-Cr-Ni-(Co)-Si,two-step aging,0.4,conductivity,41.57,,0.4
97.4,0.0,0.0,0.0,0.0,0.0,1.0,0.0,0.0,0.0,0.0,0.0,0.0,1.0,0.0,0.6,0.0,0.0,0.0,0.0,0.0,2021.0,0.9002857853127837,900.0,2.0,960.0,4.0,0.3,480.0,2.0,0.6,440.0,3.950166667,,,,Cu-Cr-Ni-(Co)-Si,two-step aging,0.4,conductivity,41.97,,0.4
97.4,0.0,0.0,0.0,0.0,0.0,1.0,0.0,0.0,0.0,0.0,0.0,0.0,1.0,0.0,0.6,0.0,0.0,0.0,0.0,0.0,2021.0,0.9002857853127837,900.0,2.0,960.0,4.0,0.3,480.0,2.0,0.6,440.0,4.953333333,,,,Cu-Cr-Ni-(Co)-Si,two-step aging,0.4,conductivity,42.78,,0.4
97.4,0.0,0.0,0.0,0.0,0.0,1.0,0.0,0.0,0.0,0.0,0.0,0.0,1.0,0.0,0.6,0.0,0.0,0.0,0.0,0.0,2021.0,0.9002857853127837,900.0,2.0,960.0,4.0,0.3,480.0,2.0,0.6,480.0,0.0,,,,Cu-Cr-Ni-(Co)-Si,two-step aging,0.4,conductivity,40.57,,0.4
97.4,0.0,0.0,0.0,0.0,0.0,1.0,0.0,0.0,0.0,0.0,0.0,0.0,1.0,0.0,0.6,0.0,0.0,0.0,0.0,0.0,2021.0,0.9002857853127837,900.0,2.0,960.0,4.0,0.3,480.0,2.0,0.6,480.0,0.184833333,,,,Cu-Cr-Ni-(Co)-Si,two-step aging,0.4,conductivity,47.42,,0.4
97.4,0.0,0.0,0.0,0.0,0.0,1.0,0.0,0.0,0.0,0.0,0.0,0.0,1.0,0.0,0.6,0.0,0.0,0.0,0.0,0.0,2021.0,0.9002857853127837,900.0,2.0,960.0,4.0,0.3,480.0,2.0,0.6,480.0,0.455,,,,Cu-Cr-Ni-(Co)-Si,two-step aging,0.4,conductivity,49.3,,0.4
97.4,0.0,0.0,0.0,0.0,0.0,1.0,0.0,0.0,0.0,0.0,0.0,0.0,1.0,0.0,0.6,0.0,0.0,0.0,0.0,0.0,2021.0,0.9002857853127837,900.0,2.0,960.0,4.0,0.3,480.0,2.0,0.6,480.0,0.962166667,,,,Cu-Cr-Ni-(Co)-Si,two-step aging,0.4,conductivity,49.52,,0.4
97.4,0.0,0.0,0.0,0.0,0.0,1.0,0.0,0.0,0.0,0.0,0.0,0.0,1.0,0.0,0.6,0.0,0.0,0.0,0.0,0.0,2021.0,0.9002857853127837,900.0,2.0,960.0,4.0,0.3,480.0,2.0,0.6,480.0,1.9765,,,,Cu-Cr-Ni-(Co)-Si,two-step aging,0.4,conductivity,50.11,,0.4
97.4,0.0,0.0,0.0,0.0,0.0,1.0,0.0,0.0,0.0,0.0,0.0,0.0,1.0,0.0,0.6,0.0,0.0,0.0,0.0,0.0,2021.0,0.9002857853127837,900.0,2.0,960.0,4.0,0.3,480.0,2.0,0.6,480.0,2.9935,,,,Cu-Cr-Ni-(Co)-Si,two-step aging,0.4,conductivity,50.17,,0.4
97.4,0.0,0.0,0.0,0.0,0.0,1.0,0.0,0.0,0.0,0.0,0.0,0.0,1.0,0.0,0.6,0.0,0.0,0.0,0.0,0.0,2021.0,0.9002857853127837,900.0,2.0,960.0,4.0,0.3,480.0,2.0,0.6,480.0,4.007666667,,,,Cu-Cr-Ni-(Co)-Si,two-step aging,0.4,conductivity,50.69,,0.4
97.4,0.0,0.0,0.0,0.0,0.0,1.0,0.0,0.0,0.0,0.0,0.0,0.0,1.0,0.0,0.6,0.0,0.0,0.0,0.0,0.0,2021.0,0.9002857853127837,900.0,2.0,960.0,4.0,0.3,480.0,2.0,0.6,480.0,5.019166667,,,,Cu-Cr-Ni-(Co)-Si,two-step aging,0.4,conductivity,50.81,,0.4
97.4,0.0,0.0,0.0,0.0,0.0,1.0,0.0,0.0,0.0,0.0,0.0,0.0,1.0,0.0,0.6,0.0,0.0,0.0,0.0,0.0,2021.0,0.9002857853127837,900.0,2.0,960.0,4.0,0.3,480.0,2.0,0.6,440.0,0.156333333,,,,Cu-Cr-Ni-(Co)-Si,two-step aging,0.4,conductivity,45.56,,0.4
97.4,0.0,0.0,0.0,0.0,0.0,1.0,0.0,0.0,0.0,0.0,0.0,0.0,1.0,0.0,0.6,0.0,0.0,0.0,0.0,0.0,2021.0,0.9002857853127837,900.0,2.0,960.0,4.0,0.3,480.0,2.0,0.6,440.0,0.411166667,,,,Cu-Cr-Ni-(Co)-Si,two-step aging,0.4,conductivity,47.2,,0.4
97.4,0.0,0.0,0.0,0.0,0.0,1.0,0.0,0.0,0.0,0.0,0.0,0.0,1.0,0.0,0.6,0.0,0.0,0.0,0.0,0.0,2021.0,0.9002857853127837,900.0,2.0,960.0,4.0,0.3,480.0,2.0,0.6,440.0,0.9155,,,,Cu-Cr-Ni-(Co)-Si,two-step aging,0.4,conductivity,48.51,,0.4
97.4,0.0,0.0,0.0,0.0,0.0,1.0,0.0,0.0,0.0,0.0,0.0,0.0,1.0,0.0,0.6,0.0,0.0,0.0,0.0,0.0,2021.0,0.9002857853127837,900.0,2.0,960.0,4.0,0.3,480.0,2.0,0.6,440.0,1.929833333,,,,Cu-Cr-Ni-(Co)-Si,two-step aging,0.4,conductivity,48.76,,0.4
97.4,0.0,0.0,0.0,0.0,0.0,1.0,0.0,0.0,0.0,0.0,0.0,0.0,1.0,0.0,0.6,0.0,0.0,0.0,0.0,0.0,2021.0,0.9002857853127837,900.0,2.0,960.0,4.0,0.3,480.0,2.0,0.6,440.0,2.944,,,,Cu-Cr-Ni-(Co)-Si,two-step aging,0.4,conductivity,49.11,,0.4
97.4,0.0,0.0,0.0,0.0,0.0,1.0,0.0,0.0,0.0,0.0,0.0,0.0,1.0,0.0,0.6,0.0,0.0,0.0,0.0,0.0,2021.0,0.9002857853127837,900.0,2.0,960.0,4.0,0.3,480.0,2.0,0.6,440.0,3.961,,,,Cu-Cr-Ni-(Co)-Si,two-step aging,0.4,conductivity,49.91,,0.4
97.4,0.0,0.0,0.0,0.0,0.0,1.0,0.0,0.0,0.0,0.0,0.0,0.0,1.0,0.0,0.6,0.0,0.0,0.0,0.0,0.0,2021.0,0.9002857853127837,900.0,2.0,960.0,4.0,0.3,480.0,2.0,0.6,440.0,4.972666667,,,,Cu-Cr-Ni-(Co)-Si,two-step aging,0.4,conductivity,50.1,,0.4
97.4,0.0,0.0,0.0,0.0,0.0,1.0,0.0,0.0,0.0,0.0,0.0,0.0,1.0,0.0,0.6,0.0,0.0,0.0,0.0,0.0,2021.0,0.9002857853127837,900.0,2.0,960.0,4.0,0.3,480.0,2.0,0.6,400.0,0.149166667,,,,Cu-Cr-Ni-(Co)-Si,two-step aging,0.4,conductivity,43.69,,0.4
97.4,0.0,0.0,0.0,0.0,0.0,1.0,0.0,0.0,0.0,0.0,0.0,0.0,1.0,0.0,0.6,0.0,0.0,0.0,0.0,0.0,2021.0,0.9002857853127837,900.0,2.0,960.0,4.0,0.3,480.0,2.0,0.6,400.0,0.391166667,,,,Cu-Cr-Ni-(Co)-Si,two-step aging,0.4,conductivity,45.48,,0.4
97.4,0.0,0.0,0.0,0.0,0.0,1.0,0.0,0.0,0.0,0.0,0.0,0.0,1.0,0.0,0.6,0.0,0.0,0.0,0.0,0.0,2021.0,0.9002857853127837,900.0,2.0,960.0,4.0,0.3,480.0,2.0,0.6,400.0,0.9155,,,,Cu-Cr-Ni-(Co)-Si,two-step aging,0.4,conductivity,46.86,,0.4
