Repository: djz031129/data

# Data and code for “Machine learning prediction of hardness and electrical conductivity in Cu–Cr-based alloys”

This repository contains the datasets, processed data, result tables, model state file, and complete manuscript-figure generation code used for the manuscript:

**Machine learning prediction of hardness and electrical conductivity in Cu–Cr-based alloys**

Authors: Jianzeng Du, Yanchao Chai, Jiao Man, Menghang Li, Yuxue Zhang, and Wenzheng An.

## Repository contents

```text
CuCr_ML_Data_Code_Repository/
├── README.md
├── CITATION.cff
├── LICENSE.md
├── requirements.txt
├── Data/
│   ├── raw/
│   │   └── Cu-Cr-X dataset.xlsx
│   ├── processed/

File: Data/processed/cucrx_conductivity_processed.csv (part 7 of 7)
Cu,Ag,Al,B,Ce,Co,Cr,Er,Fe,Hf,Mg,Mn,Nb,Ni,Sc,Si,Sn,Ti,Y,Zn,Zr,year,source_reliability,homogenization temperature (℃),homogenization time (h),solution temperature (℃),solution time (h),CR1,Temp1 (℃),time1 (h),CR2,Temp2 (℃),time2 (h),CR3,Temp3 (℃),time3 (h),alloy classification,process classification,hot rolling or forging,y_name,y_data,hot_rolling_temp,hot_rolling_reduction
99.16,0.0,0.0,0.0,0.0,0.0,0.31,0.0,0.0,0.0,0.11,0.0,0.0,0.0,0.0,0.0,0.12,0.0,0.0,0.19,0.11,2024.0,0.9182857853127836,960.0,2.0,920.0,0.03,0.6,440.0,4.0,0.5,360.0,5.91,,,,Cu-Cr-Sn-Zn,two-step aging,960℃@70%,conductivity,80.92,960.0,0.7
99.16,0.0,0.0,0.0,0.0,0.0,0.31,0.0,0.0,0.0,0.11,0.0,0.0,0.0,0.0,0.0,0.12,0.0,0.0,0.19,0.11,2024.0,0.9182857853127836,960.0,2.0,920.0,0.03,0.6,440.0,4.0,0.5,440.0,0.0,,,,Cu-Cr-Sn-Zn,two-step aging,960℃@70%,conductivity,77.51,960.0,0.7
99.16,0.0,0.0,0.0,0.0,0.0,0.31,0.0,0.0,0.0,0.11,0.0,0.0,0.0,0.0,0.0,0.12,0.0,0.0,0.19,0.11,2024.0,0.9182857853127836,960.0,2.0,920.0,0.03,0.6,440.0,4.0,0.5,440.0,0.53,,,,Cu-Cr-Sn-Zn,two-step aging,960℃@70%,conductivity,80.11,960.0,0.7
99.16,0.0,0.0,0.0,0.0,0.0,0.31,0.0,0.0,0.0,0.11,0.0,0.0,0.0,0.0,0.0,0.12,0.0,0.0,0.19,0.11,2024.0,0.9182857853127836,960.0,2.0,920.0,0.03,0.6,440.0,4.0,0.5,440.0,0.98,,,,Cu-Cr-Sn-Zn,two-step aging,960℃@70%,conductivity,80.51,960.0,0.7
99.16,0.0,0.0,0.0,0.0,0.0,0.31,0.0,0.0,0.0,0.11,0.0,0.0,0.0,0.0,0.0,0.12,0.0,0.0,0.19,0.11,2024.0,0.9182857853127836,960.0,2.0,920.0,0.03,0.6,440.0,4.0,0.5,440.0,1.97,,,,Cu-Cr-Sn-Zn,two-step aging,960℃@70%,conductivity,80.9,960.0,0.7
99.16,0.0,0.0,0.0,0.0,0.0,0.31,0.0,0.0,0.0,0.11,0.0,0.0,0.0,0.0,0.0,0.12,0.0,0.0,0.19,0.11,2024.0,0.9182857853127836,960.0,2.0,920.0,0.03,0.6,440.0,4.0,0.5,440.0,3.95,,,,Cu-Cr-Sn-Zn,two-step aging,960℃@70%,conductivity,81.51,960.0,0.7
99.16,0.0,0.0,0.0,0.0,0.0,0.31,0.0,0.0,0.0,0.11,0.0,0.0,0.0,0.0,0.0,0.12,0.0,0.0,0.19,0.11,2024.0,0.9182857853127836,960.0,2.0,920.0,0.03,0.6,440.0,4.0,0.5,440.0,5.92,,,,Cu-Cr-Sn-Zn,two-step aging,960℃@70%,conductivity,81.61,960.0,0.7
99.16,0.0,0.0,0.0,0.0,0.0,0.31,0.0,0.0,0.0,0.11,0.0,0.0,0.0,0.0,0.0,0.12,0.0,0.0,0.19,0.11,2024.0,0.9182857853127836,960.0,2.0,920.0,0.03,0.6,440.0,4.0,0.5,400.0,0.0,,,,Cu-Cr-Sn-Zn,two-step aging,960℃@70%,conductivity,77.51,960.0,0.7
99.16,0.0,0.0,0.0,0.0,0.0,0.31,0.0,0.0,0.0,0.11,0.0,0.0,0.0,0.0,0.0,0.12,0.0,0.0,0.19,0.11,2024.0,0.9182857853127836,960.0,2.0,920.0,0.03,0.6,440.0,4.0,0.5,400.0,0.52,,,,Cu-Cr-Sn-Zn,two-step aging,960℃@70%,conductivity,80.01,960.0,0.7
99.16,0.0,0.0,0.0,0.0,0.0,0.31,0.0,0.0,0.0,0.11,0.0,0.0,0.0,0.0,0.0,0.12,0.0,0.0,0.19,0.11,2024.0,0.9182857853127836,960.0,2.0,920.0,0.03,0.6,440.0,4.0,0.5,400.0,0.98,,,,Cu-Cr-Sn-Zn,two-step aging,960℃@70%,conductivity,80.33,960.0,0.7
99.16,0.0,0.0,0.0,0.0,0.0,0.31,0.0,0.0,0.0,0.11,0.0,0.0,0.0,0.0,0.0,0.12,0.0,0.0,0.19,0.11,2024.0,0.9182857853127836,960.0,2.0,920.0,0.03,0.6,440.0,4.0,0.5,400.0,1.97,,,,Cu-Cr-Sn-Zn,two-step aging,960℃@70%,conductivity,80.71,960.0,0.7
99.16,0.0,0.0,0.0,0.0,0.0,0.31,0.0,0.0,0.0,0.11,0.0,0.0,0.0,0.0,0.0,0.12,0.0,0.0,0.19,0.11,2024.0,0.9182857853127836,960.0,2.0,920.0,0.03,0.6,440.0,4.0,0.5,400.0,3.95,,,,Cu-Cr-Sn-Zn,two-step aging,960℃@70%,conductivity,81.14,960.0,0.7
99.16,0.0,0.0,0.0,0.0,0.0,0.31,0.0,0.0,0.0,0.11,0.0,0.0,0.0,0.0,0.0,0.12,0.0,0.0,0.19,0.11,2024.0,0.9182857853127836,960.0,2.0,920.0,0.03,0.6,440.0,4.0,0.5,400.0,5.92,,,,Cu-Cr-Sn-Zn,two-step aging,960℃@70%,conductivity,81.23,960.0,0.7
76.8,0.0,0.0,0.0,0.0,0.0,0.2,0.0,0.0,0.0,0.0,0.0,0.0,15.0,0.0,0.0,8.0,0.0,0.0,0.0,0.0,2025.0,0.8208529046242955,850.0,15.0,,,,450.0,0.0,,,,,,,Cu-Cr-Ni-Sn,one-step aging,-,conductivity,6.01,,
76.8,0.0,0.0,0.0,0.0,0.0,0.2,0.0,0.0,0.0,0.0,0.0,0.0,15.0,0.0,0.0,8.0,0.0,0.0,0.0,0.0,2025.0,0.8208529046242955,850.0,15.0,,,,450.0,0.95,,,,,,,Cu-Cr-Ni-Sn,one-step aging,-,conductivity,6.39,,
76.8,0.0,0.0,0.0,0.0,0.0,0.2,0.0,0.0,0.0,0.0,0.0,0.0,15.0,0.0,0.0,8.0,0.0,0.0,0.0,0.0,2025.0,0.8208529046242955,850.0,15.0,,,,450.0,2.1,,,,,,,Cu-Cr-Ni-Sn,one-step aging,-,conductivity,7.23,,
76.8,0.0,0.0,0.0,0.0,0.0,0.2,0.0,0.0,0.0,0.0,0.0,0.0,15.0,0.0,0.0,8.0,0.0,0.0,0.0,0.0,2025.0,0.8208529046242955,850.0,15.0,,,,450.0,4.98,,,,,,,Cu-Cr-Ni-Sn,one-step aging,-,conductivity,8.45,,
76.8,0.0,0.0,0.0,0.0,0.0,0.2,0.0,0.0,0.0,0.0,0.0,0.0,15.0,0.0,0.0,8.0,0.0,0.0,0.0,0.0,2025.0,0.8208529046242955,850.0,15.0,,,,450.0,6.5,,,,,,,Cu-Cr-Ni-Sn,one-step aging,-,conductivity,8.93,,
76.8,0.0,0.0,0.0,0.0,0.0,0.2,0.0,0.0,0.0,0.0,0.0,0.0,15.0,0.0,0.0,8.0,0.0,0.0,0.0,0.0,2025.0,0.8208529046242955,850.0,15.0,,,,450.0,8.72,,,,,,,Cu-Cr-Ni-Sn,one-step aging,-,conductivity,10.12,,
76.8,0.0,0.0,0.0,0.0,0.0,0.2,0.0,0.0,0.0,0.0,0.0,0.0,15.0,0.0,0.0,8.0,0.0,0.0,0.0,0.0,2025.0,0.8208529046242955,850.0,15.0,,,,450.0,10.9,,,,,,,Cu-Cr-Ni-Sn,one-step aging,-,conductivity,10.38,,
76.8,0.0,0.0,0.0,0.0,0.0,0.2,0.0,0.0,0.0,0.0,0.0,0.0,15.0,0.0,0.0,8.0,0.0,0.0,0.0,0.0,2025.0,0.8208529046242955,850.0,15.0,,,,450.0,13.12,,,,,,,Cu-Cr-Ni-Sn,one-step aging,-,conductivity,11.44,,
76.8,0.0,0.0,0.0,0.0,0.0,0.2,0.0,0.0,0.0,0.0,0.0,0.0,15.0,0.0,0.0,8.0,0.0,0.0,0.0,0.0,2025.0,0.8208529046242955,850.0,15.0,,,,450.0,15.32,,,,,,,Cu-Cr-Ni-Sn,one-step aging,-,conductivity,11.95,,
76.5,0.0,0.0,0.0,0.0,0.0,0.5,0.0,0.0,0.0,0.0,0.0,0.0,15.0,0.0,0.0,8.0,0.0,0.0,0.0,0.0,2025.0,0.8208529046242955,850.0,15.0,,,,450.0,0.0,,,,,,,Cu-Cr-Ni-Sn,one-step aging,-,conductivity,5.68,,
76.5,0.0,0.0,0.0,0.0,0.0,0.5,0.0,0.0,0.0,0.0,0.0,0.0,15.0,0.0,0.0,8.0,0.0,0.0,0.0,0.0,2025.0,0.8208529046242955,850.0,15.0,,,,450.0,1.0,,,,,,,Cu-Cr-Ni-Sn,one-step aging,-,conductivity,6.38,,
76.5,0.0,0.0,0.0,0.0,0.0,0.5,0.0,0.0,0.0,0.0,0.0,0.0,15.0,0.0,0.0,8.0,0.0,0.0,0.0,0.0,2025.0,0.8208529046242955,850.0,15.0,,,,450.0,2.22,,,,,,,Cu-Cr-Ni-Sn,one-step aging,-,conductivity,7.43,,
76.5,0.0,0.0,0.0,0.0,0.0,0.5,0.0,0.0,0.0,0.0,0.0,0.0,15.0,0.0,0.0,8.0,0.0,0.0,0.0,0.0,2025.0,0.8208529046242955,850.0,15.0,,,,450.0,4.39,,,,,,,Cu-Cr-Ni-Sn,one-step aging,-,conductivity,8.51,,
76.5,0.0,0.0,0.0,0.0,0.0,0.5,0.0,0.0,0.0,0.0,0.0,0.0,15.0,0.0,0.0,8.0,0.0,0.0,0.0,0.0,2025.0,0.8208529046242955,850.0,15.0,,,,450.0,6.63,,,,,,,Cu-Cr-Ni-Sn,one-step aging,-,conductivity,9.3,,
76.5,0.0,0.0,0.0,0.0,0.0,0.5,0.0,0.0,0.0,0.0,0.0,0.0,15.0,0.0,0.0,8.0,0.0,0.0,0.0,0.0,2025.0,0.8208529046242955,850.0,15.0,,,,450.0,8.81,,,,,,,Cu-Cr-Ni-Sn,one-step aging,-,conductivity,10.54,,
76.5,0.0,0.0,0.0,0.0,0.0,0.5,0.0,0.0,0.0,0.0,0.0,0.0,15.0,0.0,0.0,8.0,0.0,0.0,0.0,0.0,2025.0,0.8208529046242955,850.0,15.0,,,,450.0,11.02,,,,,,,Cu-Cr-Ni-Sn,one-step aging,-,conductivity,10.87,,
76.5,0.0,0.0,0.0,0.0,0.0,0.5,0.0,0.0,0.0,0.0,0.0,0.0,15.0,0.0,0.0,8.0,0.0,0.0,0.0,0.0,2025.0,0.8208529046242955,850.0,15.0,,,,450.0,13.23,,,,,,,Cu-Cr-Ni-Sn,one-step aging,-,conductivity,10.67,,
76.5,0.0,0.0,0.0,0.0,0.0,0.5,0.0,0.0,0.0,0.0,0.0,0.0,15.0,0.0,0.0,8.0,0.0,0.0,0.0,0.0,2025.0,0.8208529046242955,850.0,15.0,,,,450.0,15.43,,,,,,,Cu-Cr-Ni-Sn,one-step aging,-,conductivity,10.9,,
76.3,0.0,0.0,0.0,0.0,0.0,0.7,0.0,0.0,0.0,0.0,0.0,0.0,15.0,0.0,0.0,8.0,0.0,0.0,0.0,0.0,2025.0,0.8208529046242955,850.0,15.0,,,,450.0,0.0,,,,,,,Cu-Cr-Ni-Sn,one-step aging,-,conductivity,5.58,,
76.3,0.0,0.0,0.0,0.0,0.0,0.7,0.0,0.0,0.0,0.0,0.0,0.0,15.0,0.0,0.0,8.0,0.0,0.0,0.0,0.0,2025.0,0.8208529046242955,850.0,15.0,,,,450.0,1.04,,,,,,,Cu-Cr-Ni-Sn,one-step aging,-,conductivity,6.69,,
76.3,0.0,0.0,0.0,0.0,0.0,0.7,0.0,0.0,0.0,0.0,0.0,0.0,15.0,0.0,0.0,8.0,0.0,0.0,0.0,0.0,2025.0,0.8208529046242955,850.0,15.0,,,,450.0,3.29,,,,,,,Cu-Cr-Ni-Sn,one-step aging,-,conductivity,7.93,,
76.3,0.0,0.0,0.0,0.0,0.0,0.7,0.0,0.0,0.0,0.0,0.0,0.0,15.0,0.0,0.0,8.0,0.0,0.0,0.0,0.0,2025.0,0.8208529046242955,850.0,15.0,,,,450.0,5.45,,,,,,,Cu-Cr-Ni-Sn,one-step aging,-,conductivity,9.41,,
76.3,0.0,0.0,0.0,0.0,0.0,0.7,0.0,0.0,0.0,0.0,0.0,0.0,15.0,0.0,0.0,8.0,0.0,0.0,0.0,0.0,2025.0,0.8208529046242955,850.0,15.0,,,,450.0,7.67,,,,,,,Cu-Cr-Ni-Sn,one-step aging,-,conductivity,9.9,,
76.3,0.0,0.0,0.0,0.0,0.0,0.7,0.0,0.0,0.0,0.0,0.0,0.0,15.0,0.0,0.0,8.0,0.0,0.0,0.0,0.0,2025.0,0.8208529046242955,850.0,15.0,,,,450.0,9.89,,,,,,,Cu-Cr-Ni-Sn,one-step aging,-,conductivity,9.88,,
76.3,0.0,0.0,0.0,0.0,0.0,0.7,0.0,0.0,0.0,0.0,0.0,0.0,15.0,0.0,0.0,8.0,0.0,0.0,0.0,0.0,2025.0,0.8208529046242955,850.0,15.0,,,,450.0,12.08,,,,,,,Cu-Cr-Ni-Sn,one-step aging,-,conductivity,10.2,,
76.3,0.0,0.0,0.0,0.0,0.0,0.7,0.0,0.0,0.0,0.0,0.0,0.0,15.0,0.0,0.0,8.0,0.0,0.0,0.0,0.0,2025.0,0.8208529046242955,850.0,15.0,,,,450.0,14.27,,,,,,,Cu-Cr-Ni-Sn,one-step aging,-,conductivity,10.28,,
76.3,0.0,0.0,0.0,0.0,0.0,0.7,0.0,0.0,0.0,0.0,0.0,0.0,15.0,0.0,0.0,8.0,0.0,0.0,0.0,0.0,2025.0,0.8208529046242955,850.0,15.0,,,,450.0,16.48,,,,,,,Cu-Cr-Ni-Sn,one-step aging,-,conductivity,10.63,,
98.0,0.0,0.0,0.0,0.0,0.0,1.0,0.0,0.0,0.0,0.0,0.0,0.0,0.0,0.0,0.0,0.0,0.0,0.0,0.0,1.0,2020.0,0.77283884336639,,,1000.0,1.0,,480.0,0.0,,,,,,,Cu-Cr-Zr,one-step aging,-,conductivity,34.36,,
98.0,0.0,0.0,0.0,0.0,0.0,1.0,0.0,0.0,0.0,0.0,0.0,0.0,0.0,0.0,0.0,0.0,0.0,0.0,0.0,1.0,2020.0,0.77283884336639,,,1000.0,1.0,,480.0,0.2346666666666667,,,,,,,Cu-Cr-Zr,one-step aging,-,conductivity,55.7,,
98.0,0.0,0.0,0.0,0.0,0.0,1.0,0.0,0.0,0.0,0.0,0.0,0.0,0.0,0.0,0.0,0.0,0.0,0.0,0.0,1.0,2020.0,0.77283884336639,,,1000.0,1.0,,480.0,0.4836666666666666,,,,,,,Cu-Cr-Zr,one-step aging,-,conductivity,63.33,,
98.0,0.0,0.0,0.0,0.0,0.0,1.0,0.0,0.0,0.0,0.0,0.0,0.0,0.0,0.0,0.0,0.0,0.0,0.0,0.0,1.0,2020.0,0.77283884336639,,,1000.0,1.0,,480.0,0.9828333333333333,,,,,,,Cu-Cr-Zr,one-step aging,-,conductivity,68.51,,
98.0,0.0,0.0,0.0,0.0,0.0,1.0,0.0,0.0,0.0,0.0,0.0,0.0,0.0,0.0,0.0,0.0,0.0,0.0,0.0,1.0,2020.0,0.77283884336639,,,1000.0,1.0,,450.0,0.0,,,,,,,Cu-Cr-Zr,one-step aging,-,conductivity,34.36,,
98.0,0.0,0.0,0.0,0.0,0.0,1.0,0.0,0.0,0.0,0.0,0.0,0.0,0.0,0.0,0.0,0.0,0.0,0.0,0.0,1.0,2020.0,0.77283884336639,,,1000.0,1.0,,450.0,0.2336666666666667,,,,,,,Cu-Cr-Zr,one-step aging,-,conductivity,50.69,,
98.0,0.0,0.0,0.0,0.0,0.0,1.0,0.0,0.0,0.0,0.0,0.0,0.0,0.0,0.0,0.0,0.0,0.0,0.0,0.0,1.0,2020.0,0.77283884336639,,,1000.0,1.0,,450.0,0.4836666666666666,,,,,,,Cu-Cr-Zr,one-step aging,-,conductivity,59.72,,
98.0,0.0,0.0,0.0,0.0,0.0,1.0,0.0,0.0,0.0,0.0,0.0,0.0,0.0,0.0,0.0,0.0,0.0,0.0,0.0,1.0,2020.0,0.77283884336639,,,1000.0,1.0,,450.0,0.9818333333333332,,,,,,,Cu-Cr-Zr,one-step aging,-,conductivity,65.04,,
99.48,0.0,0.0,0.0,0.0,0.0,0.52,0.0,0.0,0.0,0.0,0.0,0.0,0.0,0.0,0.0,0.0,0.0,0.0,0.0,0.0,2015.0,0.6622422494115086,850.0,1.0,920.0,0.5,90.0,450.0,0.015,,,,,,,Cu-Cr,one-step aging,-,conductivity,50.19,,
99.48,0.0,0.0,0.0,0.0,0.0,0.52,0.0,0.0,0.0,0.0,0.0,0.0,0.0,0.0,0.0,0.0,0.0,0.0,0.0,0.0,2015.0,0.6622422494115086,850.0,1.0,920.0,0.5,90.0,450.0,0.4913333333333333,,,,,,,Cu-Cr,one-step aging,-,conductivity,71.99,,
99.48,0.0,0.0,0.0,0.0,0.0,0.52,0.0,0.0,0.0,0.0,0.0,0.0,0.0,0.0,0.0,0.0,0.0,0.0,0.0,0.0,2015.0,0.6622422494115086,850.0,1.0,920.0,0.5,90.0,450.0,0.9991666666666668,,,,,,,Cu-Cr,one-step aging,-,conductivity,78.13,,
99.48,0.0,0.0,0.0,0.0,0.0,0.52,0.0,0.0,0.0,0.0,0.0,0.0,0.0,0.0,0.0,0.0,0.0,0.0,0.0,0.0,2015.0,0.6622422494115086,850.0,1.0,920.0,0.5,90.0,450.0,1.475666666666667,,,,,,,Cu-Cr,one-step aging,-,conductivity,79.83,,
99.48,0.0,0.0,0.0,0.0,0.0,0.52,0.0,0.0,0.0,0.0,0.0,0.0,0.0,0.0,0.0,0.0,0.0,0.0,0.0,0.0,2015.0,0.6622422494115086,850.0,1.0,920.0,0.5,90.0,450.0,1.979833333333333,,,,,,,Cu-Cr,one-step aging,-,conductivity,81.84,,
99.48,0.0,0.0,0.0,0.0,0.0,0.52,0.0,0.0,0.0,0.0,0.0,0.0,0.0,0.0,0.0,0.0,0.0,0.0,0.0,0.0,2015.0,0.6622422494115086,850.0,1.0,920.0,0.5,90.0,450.0,2.483833333333334,,,,,,,Cu-Cr,one-step aging,-,conductivity,84.67,,
99.48,0.0,0.0,0.0,0.0,0.0,0.52,0.0,0.0,0.0,0.0,0.0,0.0,0.0,0.0,0.0,0.0,0.0,0.0,0.0,0.0,2015.0,0.6622422494115086,850.0,1.0,920.0,0.5,90.0,450.0,2.993,,,,,,,Cu-Cr,one-step aging,-,conductivity,84.83,,
99.31,0.0,0.0,0.0,0.0,0.0,0.51,0.0,0.0,0.0,0.0,0.0,0.0,0.0,0.0,0.0,0.0,0.18,0.0,0.0,0.0,2015.0,0.6622422494115086,850.0,1.0,920.0,0.5,90.0,450.0,0.0,,,,,,,Cu-Cr-Ti,one-step aging,-,conductivity,40.81,,
99.31,0.0,0.0,0.0,0.0,0.0,0.51,0.0,0.0,0.0,0.0,0.0,0.0,0.0,0.0,0.0,0.0,0.18,0.0,0.0,0.0,2015.0,0.6622422494115086,850.0,1.0,920.0,0.5,90.0,450.0,0.4931666666666666,,,,,,,Cu-Cr-Ti,one-step aging,-,conductivity,44.06,,
99.31,0.0,0.0,0.0,0.0,0.0,0.51,0.0,0.0,0.0,0.0,0.0,0.0,0.0,0.0,0.0,0.0,0.18,0.0,0.0,0.0,2015.0,0.6622422494115086,850.0,1.0,920.0,0.5,90.0,450.0,1.020666666666667,,,,,,,Cu-Cr-Ti,one-step aging,-,conductivity,45.75,,
99.31,0.0,0.0,0.0,0.0,0.0,0.51,0.0,0.0,0.0,0.0,0.0,0.0,0.0,0.0,0.0,0.0,0.18,0.0,0.0,0.0,2015.0,0.6622422494115086,850.0,1.0,920.0,0.5,90.0,450.0,1.501333333333333,,,,,,,Cu-Cr-Ti,one-step aging,-,conductivity,49.31,,
99.31,0.0,0.0,0.0,0.0,0.0,0.51,0.0,0.0,0.0,0.0,0.0,0.0,0.0,0.0,0.0,0.0,0.18,0.0,0.0,0.0,2015.0,0.6622422494115086,850.0,1.0,920.0,0.5,90.0,450.0,1.977666666666667,,,,,,,Cu-Cr-Ti,one-step aging,-,conductivity,51.32,,
99.31,0.0,0.0,0.0,0.0,0.0,0.51,0.0,0.0,0.0,0.0,0.0,0.0,0.0,0.0,0.0,0.0,0.18,0.0,0.0,0.0,2015.0,0.6622422494115086,850.0,1.0,920.0,0.5,90.0,450.0,2.495666666666667,,,,,,,Cu-Cr-Ti,one-step aging,-,conductivity,53.85,,
99.31,0.0,0.0,0.0,0.0,0.0,0.51,0.0,0.0,0.0,0.0,0.0,0.0,0.0,0.0,0.0,0.0,0.18,0.0,0.0,0.0,2015.0,0.6622422494115086,850.0,1.0,920.0,0.5,90.0,450.0,2.990833333333333,,,,,,,Cu-Cr-Ti,one-step aging,-,conductivity,54.21,,
99.42,0.0,0.0,0.0,0.0,0.0,0.52,0.0,0.0,0.0,0.0,0.0,0.0,0.0,0.0,0.0,0.0,0.06,0.0,0.0,0.0,2015.0,0.6622422494115086,850.0,1.0,920.0,0.5,90.0,450.0,0.0,,,,,,,Cu-Cr-Ti,one-step aging,-,conductivity,42.97,,
99.42,0.0,0.0,0.0,0.0,0.0,0.52,0.0,0.0,0.0,0.0,0.0,0.0,0.0,0.0,0.0,0.0,0.06,0.0,0.0,0.0,2015.0,0.6622422494115086,850.0,1.0,920.0,0.5,90.0,450.0,0.493,,,,,,,Cu-Cr-Ti,one-step aging,-,conductivity,65.19,,
99.42,0.0,0.0,0.0,0.0,0.0,0.52,0.0,0.0,0.0,0.0,0.0,0.0,0.0,0.0,0.0,0.0,0.06,0.0,0.0,0.0,2015.0,0.6622422494115086,850.0,1.0,920.0,0.5,90.0,450.0,0.9916666666666667,,,,,,,Cu-Cr-Ti,one-step aging,-,conductivity,70.5,,
99.42,0.0,0.0,0.0,0.0,0.0,0.52,0.0,0.0,0.0,0.0,0.0,0.0,0.0,0.0,0.0,0.0,0.06,0.0,0.0,0.0,2015.0,0.6622422494115086,850.0,1.0,920.0,0.5,90.0,450.0,1.477333333333333,,,,,,,Cu-Cr-Ti,one-step aging,-,conductivity,72.92,,
99.42,0.0,0.0,0.0,0.0,0.0,0.52,0.0,0.0,0.0,0.0,0.0,0.0,0.0,0.0,0.0,0.0,0.06,0.0,0.0,0.0,2015.0,0.6622422494115086,850.0,1.0,920.0,0.5,90.0,450.0,1.977,,,,,,,Cu-Cr-Ti,one-step aging,-,conductivity,73.9,,
99.42,0.0,0.0,0.0,0.0,0.0,0.52,0.0,0.0,0.0,0.0,0.0,0.0,0.0,0.0,0.0,0.0,0.06,0.0,0.0,0.0,2015.0,0.6622422494115086,850.0,1.0,920.0,0.5,90.0,450.0,2.4905,,,,,,,Cu-Cr-Ti,one-step aging,-,conductivity,75.81,,
99.42,0.0,0.0,0.0,0.0,0.0,0.52,0.0,0.0,0.0,0.0,0.0,0.0,0.0,0.0,0.0,0.0,0.06,0.0,0.0,0.0,2015.0,0.6622422494115086,850.0,1.0,920.0,0.5,90.0,450.0,2.9765,,,,,,,Cu-Cr-Ti,one-step aging,-,conductivity,76.07,,
99.42,0.0,0.0,0.0,0.0,0.0,0.48,0.0,0.0,0.0,0.0,0.0,0.0,0.0,0.0,0.0,0.0,0.1,0.0,0.0,0.0,2015.0,0.6622422494115086,850.0,1.0,920.0,0.5,90.0,450.0,0.0,,,,,,,Cu-Cr-Ti,one-step aging,-,conductivity,45.45,,
99.42,0.0,0.0,0.0,0.0,0.0,0.48,0.0,0.0,0.0,0.0,0.0,0.0,0.0,0.0,0.0,0.0,0.1,0.0,0.0,0.0,2015.0,0.6622422494115086,850.0,1.0,920.0,0.5,90.0,450.0,0.4913333333333333,,,,,,,Cu-Cr-Ti,one-step aging,-,conductivity,52.51,,
99.42,0.0,0.0,0.0,0.0,0.0,0.48,0.0,0.0,0.0,0.0,0.0,0.0,0.0,0.0,0.0,0.0,0.1,0.0,0.0,0.0,2015.0,0.6622422494115086,850.0,1.0,920.0,0.5,90.0,450.0,0.9908333333333333,,,,,,,Cu-Cr-Ti,one-step aging,-,conductivity,54.73,,
99.42,0.0,0.0,0.0,0.0,0.0,0.48,0.0,0.0,0.0,0.0,0.0,0.0,0.0,0.0,0.0,0.0,0.1,0.0,0.0,0.0,2015.0,0.6622422494115086,850.0,1.0,920.0,0.5,90.0,450.0,1.489833333333333,,,,,,,Cu-Cr-Ti,one-step aging,-,conductivity,58.59,,
99.42,0.0,0.0,0.0,0.0,0.0,0.48,0.0,0.0,0.0,0.0,0.0,0.0,0.0,0.0,0.0,0.0,0.1,0.0,0.0,0.0,2015.0,0.6622422494115086,850.0,1.0,920.0,0.5,90.0,450.0,1.971,,,,,,,Cu-Cr-Ti,one-step aging,-,conductivity,59.78,,
99.42,0.0,0.0,0.0,0.0,0.0,0.48,0.0,0.0,0.0,0.0,0.0,0.0,0.0,0.0,0.0,0.0,0.1,0.0,0.0,0.0,2015.0,0.6622422494115086,850.0,1.0,920.0,0.5,90.0,450.0,2.475166666666667,,,,,,,Cu-Cr-Ti,one-step aging,-,conductivity,62.41,,
99.42,0.0,0.0,0.0,0.0,0.0,0.48,0.0,0.0,0.0,0.0,0.0,0.0,0.0,0.0,0.0,0.0,0.1,0.0,0.0,0.0,2015.0,0.6622422494115086,850.0,1.0,920.0,0.5,90.0,450.0,3.002833333333333,,,,,,,Cu-Cr-Ti,one-step aging,-,conductivity,62.77,,
99.31,0.0,0.0,0.0,0.0,0.0,0.51,0.0,0.0,0.0,0.0,0.0,0.0,0.0,0.0,0.0,0.0,0.18,0.0,0.0,0.0,2015.0,0.6622422494115086,850.0,1.0,920.0,0.5,70.0,450.0,0.0,,,,,,,Cu-Cr-Ti,one-step aging,-,conductivity,42.26,,
99.31,0.0,0.0,0.0,0.0,0.0,0.51,0.0,0.0,0.0,0.0,0.0,0.0,0.0,0.0,0.0,0.0,0.18,0.0,0.0,0.0,2015.0,0.6622422494115086,850.0,1.0,920.0,0.5,70.0,450.0,0.5046666666666667,,,,,,,Cu-Cr-Ti,one-step aging,-,conductivity,45.48,,
99.31,0.0,0.0,0.0,0.0,0.0,0.51,0.0,0.0,0.0,0.0,0.0,0.0,0.0,0.0,0.0,0.0,0.18,0.0,0.0,0.0,2015.0,0.6622422494115086,850.0,1.0,920.0,0.5,70.0,450.0,1.007,,,,,,,Cu-Cr-Ti,one-step aging,-,conductivity,47.16,,
99.31,0.0,0.0,0.0,0.0,0.0,0.51,0.0,0.0,0.0,0.0,0.0,0.0,0.0,0.0,0.0,0.0,0.18,0.0,0.0,0.0,2015.0,0.6622422494115086,850.0,1.0,920.0,0.5,70.0,450.0,1.514,,,,,,,Cu-Cr-Ti,one-step aging,-,conductivity,50.61,,
99.31,0.0,0.0,0.0,0.0,0.0,0.51,0.0,0.0,0.0,0.0,0.0,0.0,0.0,0.0,0.0,0.0,0.18,0.0,0.0,0.0,2015.0,0.6622422494115086,850.0,1.0,920.0,0.5,70.0,450.0,2.0255,,,,,,,Cu-Cr-Ti,one-step aging,-,conductivity,52.1,,
99.31,0.0,0.0,0.0,0.0,0.0,0.51,0.0,0.0,0.0,0.0,0.0,0.0,0.0,0.0,0.0,0.0,0.18,0.0,0.0,0.0,2015.0,0.6622422494115086,850.0,1.0,920.0,0.5,70.0,450.0,2.514,,,,,,,Cu-Cr-Ti,one-step aging,-,conductivity,56.92,,
99.31,0.0,0.0,0.0,0.0,0.0,0.51,0.0,0.0,0.0,0.0,0.0,0.0,0.0,0.0,0.0,0.0,0.18,0.0,0.0,0.0,2015.0,0.6622422494115086,850.0,1.0,920.0,0.5,70.0,450.0,3.0255,,,,,,,Cu-Cr-Ti,one-step aging,-,conductivity,56.57,,
99.31,0.0,0.0,0.0,0.0,0.0,0.51,0.0,0.0,0.0,0.0,0.0,0.0,0.0,0.0,0.0,0.0,0.18,0.0,0.0,0.0,2015.0,0.6622422494115086,850.0,1.0,920.0,0.5,60.0,450.0,0.0,,,,,,,Cu-Cr-Ti,one-step aging,-,conductivity,42.49,,
99.31,0.0,0.0,0.0,0.0,0.0,0.51,0.0,0.0,0.0,0.0,0.0,0.0,0.0,0.0,0.0,0.0,0.18,0.0,0.0,0.0,2015.0,0.6622422494115086,850.0,1.0,920.0,0.5,60.0,450.0,0.5093333333333333,,,,,,,Cu-Cr-Ti,one-step aging,-,conductivity,46.3,,
99.31,0.0,0.0,0.0,0.0,0.0,0.51,0.0,0.0,0.0,0.0,0.0,0.0,0.0,0.0,0.0,0.0,0.18,0.0,0.0,0.0,2015.0,0.6622422494115086,850.0,1.0,920.0,0.5,60.0,450.0,0.993,,,,,,,Cu-Cr-Ti,one-step aging,-,conductivity,48.21,,
99.31,0.0,0.0,0.0,0.0,0.0,0.51,0.0,0.0,0.0,0.0,0.0,0.0,0.0,0.0,0.0,0.0,0.18,0.0,0.0,0.0,2015.0,0.6622422494115086,850.0,1.0,920.0,0.5,60.0,450.0,1.490666666666667,,,,,,,Cu-Cr-Ti,one-step aging,-,conductivity,51.03,,
99.31,0.0,0.0,0.0,0.0,0.0,0.51,0.0,0.0,0.0,0.0,0.0,0.0,0.0,0.0,0.0,0.0,0.18,0.0,0.0,0.0,2015.0,0.6622422494115086,850.0,1.0,920.0,0.5,60.0,450.0,1.997666666666667,,,,,,,Cu-Cr-Ti,one-step aging,-,conductivity,52.68,,
99.31,0.0,0.0,0.0,0.0,0.0,0.51,0.0,0.0,0.0,0.0,0.0,0.0,0.0,0.0,0.0,0.0,0.18,0.0,0.0,0.0,2015.0,0.6622422494115086,850.0,1.0,920.0,0.5,60.0,450.0,2.486,,,,,,,Cu-Cr-Ti,one-step aging,-,conductivity,56.1,,
99.31,0.0,0.0,0.0,0.0,0.0,0.51,0.0,0.0,0.0,0.0,0.0,0.0,0.0,0.0,0.0,0.0,0.18,0.0,0.0,0.0,2015.0,0.6622422494115086,850.0,1.0,920.0,0.5,60.0,450.0,3.002333333333333,,,,,,,Cu-Cr-Ti,one-step aging,-,conductivity,56.57,,
99.31,0.0,0.0,0.0,0.0,0.0,0.51,0.0,0.0,0.0,0.0,0.0,0.0,0.0,0.0,0.0,0.0,0.18,0.0,0.0,0.0,2015.0,0.6622422494115086,850.0,1.0,920.0,0.5,90.0,450.0,0.0,,,,,,,Cu-Cr-Ti,one-step aging,-,conductivity,42.01,,
99.31,0.0,0.0,0.0,0.0,0.0,0.51,0.0,0.0,0.0,0.0,0.0,0.0,0.0,0.0,0.0,0.0,0.18,0.0,0.0,0.0,2015.0,0.6622422494115086,850.0,1.0,920.0,0.5,90.0,450.0,0.4911666666666666,,,,,,,Cu-Cr-Ti,one-step aging,-,conductivity,44.91,,
99.31,0.0,0.0,0.0,0.0,0.0,0.51,0.0,0.0,0.0,0.0,0.0,0.0,0.0,0.0,0.0,0.0,0.18,0.0,0.0,0.0,2015.0,0.6622422494115086,850.0,1.0,920.0,0.5,90.0,450.0,0.9670000000000001,,,,,,,Cu-Cr-Ti,one-step aging,-,conductivity,46.81,,
99.31,0.0,0.0,0.0,0.0,0.0,0.51,0.0,0.0,0.0,0.0,0.0,0.0,0.0,0.0,0.0,0.0,0.18,0.0,0.0,0.0,2015.0,0.6622422494115086,850.0,1.0,920.0,0.5,90.0,450.0,1.471166666666667,,,,,,,Cu-Cr-Ti,one-step aging,-,conductivity,50.21,,
99.31,0.0,0.0,0.0,0.0,0.0,0.51,0.0,0.0,0.0,0.0,0.0,0.0,0.0,0.0,0.0,0.0,0.18,0.0,0.0,0.0,2015.0,0.6622422494115086,850.0,1.0,920.0,0.5,90.0,450.0,1.976,,,,,,,Cu-Cr-Ti,one-step aging,-,conductivity,52.43,,
99.31,0.0,0.0,0.0,0.0,0.0,0.51,0.0,0.0,0.0,0.0,0.0,0.0,0.0,0.0,0.0,0.0,0.18,0.0,0.0,0.0,2015.0,0.6622422494115086,850.0,1.0,920.0,0.5,90.0,450.0,2.471166666666667,,,,,,,Cu-Cr-Ti,one-step aging,-,conductivity,55.11,,
99.31,0.0,0.0,0.0,0.0,0.0,0.51,0.0,0.0,0.0,0.0,0.0,0.0,0.0,0.0,0.0,0.0,0.18,0.0,0.0,0.0,2015.0,0.6622422494115086,850.0,1.0,920.0,0.5,90.0,450.0,2.956666666666667,,,,,,,Cu-Cr-Ti,one-step aging,-,conductivity,55.45,,
99.31,0.0,0.0,0.0,0.0,0.0,0.51,0.0,0.0,0.0,0.0,0.0,0.0,0.0,0.0,0.0,0.0,0.18,0.0,0.0,0.0,2015.0,0.6622422494115086,850.0,1.0,920.0,0.5,80.0,450.0,0.0,,,,,,,Cu-Cr-Ti,one-step aging,-,conductivity,41.97,,
99.31,0.0,0.0,0.0,0.0,0.0,0.51,0.0,0.0,0.0,0.0,0.0,0.0,0.0,0.0,0.0,0.0,0.18,0.0,0.0,0.0,2015.0,0.6622422494115086,850.0,1.0,920.0,0.5,80.0,450.0,0.4086666666666667,,,,,,,Cu-Cr-Ti,one-step aging,-,conductivity,46.54,,
99.31,0.0,0.0,0.0,0.0,0.0,0.51,0.0,0.0,0.0,0.0,0.0,0.0,0.0,0.0,0.0,0.0,0.18,0.0,0.0,0.0,2015.0,0.6622422494115086,850.0,1.0,920.0,0.5,80.0,450.0,0.9086666666666667,,,,,,,Cu-Cr-Ti,one-step aging,-,conductivity,47.91,,
99.31,0.0,0.0,0.0,0.0,0.0,0.51,0.0,0.0,0.0,0.0,0.0,0.0,0.0,0.0,0.0,0.0,0.18,0.0,0.0,0.0,2015.0,0.6622422494115086,850.0,1.0,920.0,0.5,80.0,450.0,1.399,,,,,,,Cu-Cr-Ti,one-step aging,-,conductivity,50.79,,
99.31,0.0,0.0,0.0,0.0,0.0,0.51,0.0,0.0,0.0,0.0,0.0,0.0,0.0,0.0,0.0,0.0,0.18,0.0,0.0,0.0,2015.0,0.6622422494115086,850.0,1.0,920.0,0.5,80.0,450.0,1.899,,,,,,,Cu-Cr-Ti,one-step aging,-,conductivity,52.77,,
99.31,0.0,0.0,0.0,0.0,0.0,0.51,0.0,0.0,0.0,0.0,0.0,0.0,0.0,0.0,0.0,0.0,0.18,0.0,0.0,0.0,2015.0,0.6622422494115086,850.0,1.0,920.0,0.5,80.0,450.0,2.394166666666667,,,,,,,Cu-Cr-Ti,one-step aging,-,conductivity,55.65,,
99.31,0.0,0.0,0.0,0.0,0.0,0.51,0.0,0.0,0.0,0.0,0.0,0.0,0.0,0.0,0.0,0.0,0.18,0.0,0.0,0.0,2015.0,0.6622422494115086,850.0,1.0,920.0,0.5,80.0,450.0,2.8895,,,,,,,Cu-Cr-Ti,one-step aging,-,conductivity,55.89,,
97.6,0.0,0.0,0.0,0.0,1.0,1.0,0.0,0.0,0.0,0.0,0.0,0.0,0.0,0.0,0.4,0.0,0.0,0.0,0.0,0.0,2020.0,0.6922422494115086,900.0,2.0,990.0,4.0,70.0,440.0,0.0,,,,,,,Cu-Cr-Ni-(Co)-Si,one-step aging,900℃@60%,conductivity,29.34,900.0,0.6
97.6,0.0,0.0,0.0,0.0,1.0,1.0,0.0,0.0,0.0,0.0,0.0,0.0,0.0,0.0,0.4,0.0,0.0,0.0,0.0,0.0,2020.0,0.6922422494115086,900.0,2.0,990.0,4.0,70.0,440.0,0.101,,,,,,,Cu-Cr-Ni-(Co)-Si,one-step aging,900℃@60%,conductivity,31.18,900.0,0.6
97.6,0.0,0.0,0.0,0.0,1.0,1.0,0.0,0.0,0.0,0.0,0.0,0.0,0.0,0.0,0.4,0.0,0.0,0.0,0.0,0.0,2020.0,0.6922422494115086,900.0,2.0,990.0,4.0,70.0,440.0,0.1346666666666667,,,,,,,Cu-Cr-Ni-(Co)-Si,one-step aging,900℃@60%,conductivity,36.59,900.0,0.6
97.6,0.0,0.0,0.0,0.0,1.0,1.0,0.0,0.0,0.0,0.0,0.0,0.0,0.0,0.0,0.4,0.0,0.0,0.0,0.0,0.0,2020.0,0.6922422494115086,900.0,2.0,990.0,4.0,70.0,440.0,0.3366666666666667,,,,,,,Cu-Cr-Ni-(Co)-Si,one-step aging,900℃@60%,conductivity,40.46,900.0,0.6
97.6,0.0,0.0,0.0,0.0,1.0,1.0,0.0,0.0,0.0,0.0,0.0,0.0,0.0,0.0,0.4,0.0,0.0,0.0,0.0,0.0,2020.0,0.6922422494115086,900.0,2.0,990.0,4.0,70.0,440.0,0.5218333333333333,,,,,,,Cu-Cr-Ni-(Co)-Si,one-step aging,900℃@60%,conductivity,45.4,900.0,0.6
97.6,0.0,0.0,0.0,0.0,1.0,1.0,0.0,0.0,0.0,0.0,0.0,0.0,0.0,0.0,0.4,0.0,0.0,0.0,0.0,0.0,2020.0,0.6922422494115086,900.0,2.0,990.0,4.0,70.0,440.0,0.9146666666666667,,,,,,,Cu-Cr-Ni-(Co)-Si,one-step aging,900℃@60%,conductivity,52.29,900.0,0.6
97.6,0.0,0.0,0.0,0.0,1.0,1.0,0.0,0.0,0.0,0.0,0.0,0.0,0.0,0.0,0.4,0.0,0.0,0.0,0.0,0.0,2020.0,0.6922422494115086,900.0,2.0,990.0,4.0,70.0,440.0,1.9105,,,,,,,Cu-Cr-Ni-(Co)-Si,one-step aging,900℃@60%,conductivity,53.69,900.0,0.6
97.6,0.0,0.0,0.0,0.0,1.0,1.0,0.0,0.0,0.0,0.0,0.0,0.0,0.0,0.0,0.4,0.0,0.0,0.0,0.0,0.0,2020.0,0.6922422494115086,900.0,2.0,990.0,4.0,70.0,440.0,2.896333333333333,,,,,,,Cu-Cr-Ni-(Co)-Si,one-step aging,900℃@60%,conductivity,55.0,900.0,0.6
97.6,0.0,0.0,0.0,0.0,1.0,1.0,0.0,0.0,0.0,0.0,0.0,0.0,0.0,0.0,0.4,0.0,0.0,0.0,0.0,0.0,2020.0,0.6922422494115086,900.0,2.0,990.0,4.0,70.0,440.0,3.9025,,,,,,,Cu-Cr-Ni-(Co)-Si,one-step aging,900℃@60%,conductivity,55.71,900.0,0.6
97.6,0.0,0.0,0.0,0.0,1.0,1.0,0.0,0.0,0.0,0.0,0.0,0.0,0.0,0.0,0.4,0.0,0.0,0.0,0.0,0.0,2020.0,0.6922422494115086,900.0,2.0,990.0,4.0,70.0,440.0,4.888166666666667,,,,,,,Cu-Cr-Ni-(Co)-Si,one-step aging,900℃@60%,conductivity,56.79,900.0,0.6
97.6,0.0,0.0,0.0,0.0,1.0,1.0,0.0,0.0,0.0,0.0,0.0,0.0,0.0,0.0,0.4,0.0,0.0,0.0,0.0,0.0,2020.0,0.6922422494115086,900.0,2.0,990.0,4.0,50.0,440.0,0.0,,,,,,,Cu-Cr-Ni-(Co)-Si,one-step aging,900℃@60%,conductivity,34.46,900.0,0.6
97.6,0.0,0.0,0.0,0.0,1.0,1.0,0.0,0.0,0.0,0.0,0.0,0.0,0.0,0.0,0.4,0.0,0.0,0.0,0.0,0.0,2020.0,0.6922422494115086,900.0,2.0,990.0,4.0,50.0,440.0,0.0505,,,,,,,Cu-Cr-Ni-(Co)-Si,one-step aging,900℃@60%,conductivity,36.3,900.0,0.6
97.6,0.0,0.0,0.0,0.0,1.0,1.0,0.0,0.0,0.0,0.0,0.0,0.0,0.0,0.0,0.4,0.0,0.0,0.0,0.0,0.0,2020.0,0.6922422494115086,900.0,2.0,990.0,4.0,50.0,440.0,0.3198333333333334,,,,,,,Cu-Cr-Ni-(Co)-Si,one-step aging,900℃@60%,conductivity,42.3,900.0,0.6
97.6,0.0,0.0,0.0,0.0,1.0,1.0,0.0,0.0,0.0,0.0,0.0,0.0,0.0,0.0,0.4,0.0,0.0,0.0,0.0,0.0,2020.0,0.6922422494115086,900.0,2.0,990.0,4.0,50.0,440.0,0.4881666666666666,,,,,,,Cu-Cr-Ni-(Co)-Si,one-step aging,900℃@60%,conductivity,46.46,900.0,0.6
97.6,0.0,0.0,0.0,0.0,1.0,1.0,0.0,0.0,0.0,0.0,0.0,0.0,0.0,0.0,0.4,0.0,0.0,0.0,0.0,0.0,2020.0,0.6922422494115086,900.0,2.0,990.0,4.0,50.0,440.0,0.9756666666666667,,,,,,,Cu-Cr-Ni-(Co)-Si,one-step aging,900℃@60%,conductivity,51.37,900.0,0.6
97.6,0.0,0.0,0.0,0.0,1.0,1.0,0.0,0.0,0.0,0.0,0.0,0.0,0.0,0.0,0.4,0.0,0.0,0.0,0.0,0.0,2020.0,0.6922422494115086,900.0,2.0,990.0,4.0,50.0,440.0,1.981666666666667,,,,,,,Cu-Cr-Ni-(Co)-Si,one-step aging,900℃@60%,conductivity,53.1,900.0,0.6
97.6,0.0,0.0,0.0,0.0,1.0,1.0,0.0,0.0,0.0,0.0,0.0,0.0,0.0,0.0,0.4,0.0,0.0,0.0,0.0,0.0,2020.0,0.6922422494115086,900.0,2.0,990.0,4.0,50.0,440.0,2.987833333333334,,,,,,,Cu-Cr-Ni-(Co)-Si,one-step aging,900℃@60%,conductivity,53.1,900.0,0.6
97.6,0.0,0.0,0.0,0.0,1.0,1.0,0.0,0.0,0.0,0.0,0.0,0.0,0.0,0.0,0.4,0.0,0.0,0.0,0.0,0.0,2020.0,0.6922422494115086,900.0,2.0,990.0,4.0,50.0,440.0,3.9735,,,,,,,Cu-Cr-Ni-(Co)-Si,one-step aging,900℃@60%,conductivity,55.12,900.0,0.6
97.6,0.0,0.0,0.0,0.0,1.0,1.0,0.0,0.0,0.0,0.0,0.0,0.0,0.0,0.0,0.4,0.0,0.0,0.0,0.0,0.0,2020.0,0.6922422494115086,900.0,2.0,990.0,4.0,50.0,440.0,4.979666666666666,,,,,,,Cu-Cr-Ni-(Co)-Si,one-step aging,900℃@60%,conductivity,56.07,900.0,0.6
97.6,0.0,0.0,0.0,0.0,1.0,1.0,0.0,0.0,0.0,0.0,0.0,0.0,0.0,0.0,0.4,0.0,0.0,0.0,0.0,0.0,2020.0,0.6922422494115086,900.0,2.0,990.0,4.0,90.0,480.0,0.0,,,,,,,Cu-Cr-Ni-(Co)-Si,one-step aging,900℃@60%,conductivity,36.92,900.0,0.6
97.6,0.0,0.0,0.0,0.0,1.0,1.0,0.0,0.0,0.0,0.0,0.0,0.0,0.0,0.0,0.4,0.0,0.0,0.0,0.0,0.0,2020.0,0.6922422494115086,900.0,2.0,990.0,4.0,90.0,480.0,0.1785,,,,,,,Cu-Cr-Ni-(Co)-Si,one-step aging,900℃@60%,conductivity,43.22,900.0,0.6
97.6,0.0,0.0,0.0,0.0,1.0,1.0,0.0,0.0,0.0,0.0,0.0,0.0,0.0,0.0,0.4,0.0,0.0,0.0,0.0,0.0,2020.0,0.6922422494115086,900.0,2.0,990.0,4.0,90.0,480.0,0.3316666666666667,,,,,,,Cu-Cr-Ni-(Co)-Si,one-step aging,900℃@60%,conductivity,46.48,900.0,0.6
97.6,0.0,0.0,0.0,0.0,1.0,1.0,0.0,0.0,0.0,0.0,0.0,0.0,0.0,0.0,0.4,0.0,0.0,0.0,0.0,0.0,2020.0,0.6922422494115086,900.0,2.0,990.0,4.0,90.0,480.0,0.5016666666666667,,,,,,,Cu-Cr-Ni-(Co)-Si,one-step aging,900℃@60%,conductivity,50.53,900.0,0.6
97.6,0.0,0.0,0.0,0.0,1.0,1.0,0.0,0.0,0.0,0.0,0.0,0.0,0.0,0.0,0.4,0.0,0.0,0.0,0.0,0.0,2020.0,0.6922422494115086,900.0,2.0,990.0,4.0,90.0,480.0,0.9948333333333333,,,,,,,Cu-Cr-Ni-(Co)-Si,one-step aging,900℃@60%,conductivity,54.19,900.0,0.6
97.6,0.0,0.0,0.0,0.0,1.0,1.0,0.0,0.0,0.0,0.0,0.0,0.0,0.0,0.0,0.4,0.0,0.0,0.0,0.0,0.0,2020.0,0.6922422494115086,900.0,2.0,990.0,4.0,90.0,480.0,1.998333333333334,,,,,,,Cu-Cr-Ni-(Co)-Si,one-step aging,900℃@60%,conductivity,55.22,900.0,0.6
97.6,0.0,0.0,0.0,0.0,1.0,1.0,0.0,0.0,0.0,0.0,0.0,0.0,0.0,0.0,0.4,0.0,0.0,0.0,0.0,0.0,2020.0,0.6922422494115086,900.0,2.0,990.0,4.0,90.0,480.0,2.993166666666667,,,,,,,Cu-Cr-Ni-(Co)-Si,one-step aging,900℃@60%,conductivity,55.75,900.0,0.6
97.6,0.0,0.0,0.0,0.0,1.0,1.0,0.0,0.0,0.0,0.0,0.0,0.0,0.0,0.0,0.4,0.0,0.0,0.0,0.0,0.0,2020.0,0.6922422494115086,900.0,2.0,990.0,4.0,90.0,480.0,3.988166666666666,,,,,,,Cu-Cr-Ni-(Co)-Si,one-step aging,900℃@60%,conductivity,56.08,900.0,0.6
97.6,0.0,0.0,0.0,0.0,1.0,1.0,0.0,0.0,0.0,0.0,0.0,0.0,0.0,0.0,0.4,0.0,0.0,0.0,0.0,0.0,2020.0,0.6922422494115086,900.0,2.0,990.0,4.0,90.0,480.0,4.9915,,,,,,,Cu-Cr-Ni-(Co)-Si,one-step aging,900℃@60%,conductivity,56.22,900.0,0.6
97.6,0.0,0.0,0.0,0.0,1.0,1.0,0.0,0.0,0.0,0.0,0.0,0.0,0.0,0.0,0.4,0.0,0.0,0.0,0.0,0.0,2020.0,0.6922422494115086,900.0,2.0,990.0,4.0,90.0,400.0,0.0,,,,,,,Cu-Cr-Ni-(Co)-Si,one-step aging,900℃@60%,conductivity,27.75,900.0,0.6
97.6,0.0,0.0,0.0,0.0,1.0,1.0,0.0,0.0,0.0,0.0,0.0,0.0,0.0,0.0,0.4,0.0,0.0,0.0,0.0,0.0,2020.0,0.6922422494115086,900.0,2.0,990.0,4.0,90.0,400.0,0.0765,,,,,,,Cu-Cr-Ni-(Co)-Si,one-step aging,900℃@60%,conductivity,30.71,900.0,0.6
97.6,0.0,0.0,0.0,0.0,1.0,1.0,0.0,0.0,0.0,0.0,0.0,0.0,0.0,0.0,0.4,0.0,0.0,0.0,0.0,0.0,2020.0,0.6922422494115086,900.0,2.0,990.0,4.0,90.0,400.0,0.17,,,,,,,Cu-Cr-Ni-(Co)-Si,one-step aging,900℃@60%,conductivity,34.65,900.0,0.6
97.6,0.0,0.0,0.0,0.0,1.0,1.0,0.0,0.0,0.0,0.0,0.0,0.0,0.0,0.0,0.4,0.0,0.0,0.0,0.0,0.0,2020.0,0.6922422494115086,900.0,2.0,990.0,4.0,90.0,400.0,0.3486666666666667,,,,,,,Cu-Cr-Ni-(Co)-Si,one-step aging,900℃@60%,conductivity,39.78,900.0,0.6
97.6,0.0,0.0,0.0,0.0,1.0,1.0,0.0,0.0,0.0,0.0,0.0,0.0,0.0,0.0,0.4,0.0,0.0,0.0,0.0,0.0,2020.0,0.6922422494115086,900.0,2.0,990.0,4.0,90.0,400.0,0.5101666666666667,,,,,,,Cu-Cr-Ni-(Co)-Si,one-step aging,900℃@60%,conductivity,43.83,900.0,0.6
97.6,0.0,0.0,0.0,0.0,1.0,1.0,0.0,0.0,0.0,0.0,0.0,0.0,0.0,0.0,0.4,0.0,0.0,0.0,0.0,0.0,2020.0,0.6922422494115086,900.0,2.0,990.0,4.0,90.0,400.0,1.028833333333333,,,,,,,Cu-Cr-Ni-(Co)-Si,one-step aging,900℃@60%,conductivity,45.82,900.0,0.6
97.6,0.0,0.0,0.0,0.0,1.0,1.0,0.0,0.0,0.0,0.0,0.0,0.0,0.0,0.0,0.4,0.0,0.0,0.0,0.0,0.0,2020.0,0.6922422494115086,900.0,2.0,990.0,4.0,90.0,400.0,1.972833333333333,,,,,,,Cu-Cr-Ni-(Co)-Si,one-step aging,900℃@60%,conductivity,47.14,900.0,0.6
97.6,0.0,0.0,0.0,0.0,1.0,1.0,0.0,0.0,0.0,0.0,0.0,0.0,0.0,0.0,0.4,0.0,0.0,0.0,0.0,0.0,2020.0,0.6922422494115086,900.0,2.0,990.0,4.0,90.0,400.0,3.001666666666666,,,,,,,Cu-Cr-Ni-(Co)-Si,one-step aging,900℃@60%,conductivity,49.84,900.0,0.6
97.6,0.0,0.0,0.0,0.0,1.0,1.0,0.0,0.0,0.0,0.0,0.0,0.0,0.0,0.0,0.4,0.0,0.0,0.0,0.0,0.0,2020.0,0.6922422494115086,900.0,2.0,990.0,4.0,90.0,400.0,3.971166666666667,,,,,,,Cu-Cr-Ni-(Co)-Si,one-step aging,900℃@60%,conductivity,52.04,900.0,0.6
97.6,0.0,0.0,0.0,0.0,1.0,1.0,0.0,0.0,0.0,0.0,0.0,0.0,0.0,0.0,0.4,0.0,0.0,0.0,0.0,0.0,2020.0,0.6922422494115086,900.0,2.0,990.0,4.0,90.0,400.0,4.974500000000001,,,,,,,Cu-Cr-Ni-(Co)-Si,one-step aging,900℃@60%,conductivity,53.86,900.0,0.6
97.6,0.0,0.0,0.0,0.0,1.0,1.0,0.0,0.0,0.0,0.0,0.0,0.0,0.0,0.0,0.4,0.0,0.0,0.0,0.0,0.0,2020.0,0.6922422494115086,900.0,2.0,990.0,4.0,90.0,440.0,0.0,,,,,,,Cu-Cr-Ni-(Co)-Si,one-step aging,900℃@60%,conductivity,34.35,900.0,0.6
97.6,0.0,0.0,0.0,0.0,1.0,1.0,0.0,0.0,0.0,0.0,0.0,0.0,0.0,0.0,0.4,0.0,0.0,0.0,0.0,0.0,2020.0,0.6922422494115086,900.0,2.0,990.0,4.0,90.0,440.0,0.17,,,,,,,Cu-Cr-Ni-(Co)-Si,one-step aging,900℃@60%,conductivity,39.38,900.0,0.6
97.6,0.0,0.0,0.0,0.0,1.0,1.0,0.0,0.0,0.0,0.0,0.0,0.0,0.0,0.0,0.4,0.0,0.0,0.0,0.0,0.0,2020.0,0.6922422494115086,900.0,2.0,990.0,4.0,90.0,440.0,0.3231666666666667,,,,,,,Cu-Cr-Ni-(Co)-Si,one-step aging,900℃@60%,conductivity,44.31,900.0,0.6
97.6,0.0,0.0,0.0,0.0,1.0,1.0,0.0,0.0,0.0,0.0,0.0,0.0,0.0,0.0,0.4,0.0,0.0,0.0,0.0,0.0,2020.0,0.6922422494115086,900.0,2.0,990.0,4.0,90.0,440.0,0.5016666666666667,,,,,,,Cu-Cr-Ni-(Co)-Si,one-step aging,900℃@60%,conductivity,46.98,900.0,0.6
97.6,0.0,0.0,0.0,0.0,1.0,1.0,0.0,0.0,0.0,0.0,0.0,0.0,0.0,0.0,0.4,0.0,0.0,0.0,0.0,0.0,2020.0,0.6922422494115086,900.0,2.0,990.0,4.0,90.0,440.0,0.8663333333333333,,,,,,,Cu-Cr-Ni-(Co)-Si,one-step aging,900℃@60%,conductivity,53.84,900.0,0.6
97.6,0.0,0.0,0.0,0.0,1.0,1.0,0.0,0.0,0.0,0.0,0.0,0.0,0.0,0.0,0.4,0.0,0.0,0.0,0.0,0.0,2020.0,0.6922422494115086,900.0,2.0,990.0,4.0,90.0,440.0,1.8975,,,,,,,Cu-Cr-Ni-(Co)-Si,one-step aging,900℃@60%,conductivity,56.43,900.0,0.6
97.6,0.0,0.0,0.0,0.0,1.0,1.0,0.0,0.0,0.0,0.0,0.0,0.0,0.0,0.0,0.4,0.0,0.0,0.0,0.0,0.0,2020.0,0.6922422494115086,900.0,2.0,990.0,4.0,90.0,440.0,2.918333333333333,,,,,,,Cu-Cr-Ni-(Co)-Si,one-step aging,900℃@60%,conductivity,57.14,900.0,0.6
97.6,0.0,0.0,0.0,0.0,1.0,1.0,0.0,0.0,0.0,0.0,0.0,0.0,0.0,0.0,0.4,0.0,0.0,0.0,0.0,0.0,2020.0,0.6922422494115086,900.0,2.0,990.0,4.0,90.0,440.0,3.939166666666666,,,,,,,Cu-Cr-Ni-(Co)-Si,one-step aging,900℃@60%,conductivity,57.62,900.0,0.6
97.6,0.0,0.0,0.0,0.0,1.0,1.0,0.0,0.0,0.0,0.0,0.0,0.0,0.0,0.0,0.4,0.0,0.0,0.0,0.0,0.0,2020.0,0.6922422494115086,900.0,2.0,990.0,4.0,90.0,440.0,4.949666666666667,,,,,,,Cu-Cr-Ni-(Co)-Si,one-step aging,900℃@60%,conductivity,57.5,900.0,0.6
